Repository: liuxinrongjinmu/ai_rag_Engineering_Quality_Inspection

# 工程质检RAG系统

> 公路工程质量检测智能问答系统 - 使用LangChain框架 + ChromaDB向量数据库

## 项目概述

基于RAG（检索增强生成）技术的公路工程质量检测智能问答系统。系统支持本地知识库检索与网络检索的混合检索，能够准确回答工程质量检测相关的技术问题，并提供可追溯的来源依据。

### 核心特性

- **LangChain框架**：基于LangChain 0.3.x重构，使用LCEL链式调用语法
- **混合检索**：向量检索 + BM25关键词检索 + 网络检索
- **语义重排序**：DashScope gte-rerank模型语义重排序，不可用时自动回退到本地优先策略
- **LLM查询重写**：规则重写 + LLM智能重写，将口语化查询转为规范术语
- **智能缓存**：内存缓存热门查询，命中时<100ms响应
- **流式输出**：SSE流式返回答案（含完整来源信息），提升用户体验
- **来源追溯**：每个答案可追溯到具体文档和章节，支持查看前后文上下文
- **本地优先**：优先使用本地知识库，网络检索作为补充
- **配置化CORS**：跨域来源支持环境变量配置，生产环境可限制具体域名

---

## 目录

- [项目概述](#项目概述)
- [系统架构](#系统架构)
- [技术栈与选型原因](#技术栈与选型原因)
- [核心功能模块](#核心功能模块)
- [实现路线](#实现路线)
- [快速开始](#快速开始)
- [API接口](#api接口)
- [项目结构](#项目结构)
- [配置说明](#配置说明)
- [问答结果控制](#问答结果控制)
- [验收标准](#验收标准)

---

## 系统架构

```mermaid
graph TB
    subgraph 用户层
        U[用户/前端]
    end
    
    subgraph API层
        API[FastAPI服务]
    end
    
    subgraph 核心服务层
        ORCH[查询编排器]
        CHAIN[RAG Chain]
        ENSEMBLE[EnsembleRetriever]
        CACHE[查询缓存]
        REWRITER[查询重写器]
        RERANKER[语义重排序器]
    end
    
    subgraph 检索层
        CHROMA[Chroma检索器]
        BM25[BM25检索器]
        WEB[网络检索器]
    end
    
    subgraph 数据层
        VDB[(ChromaDB)]
        BM25_IDX[(BM25索引)]
    end
    
    subgraph 外部服务
        LLM[通义千问]
        EMBED[DashScope Embedding]
        RERANK[DashScope Rerank]
        SEARCH[Tavily搜索]
    end
    
    U --> API
    API --> ORCH
    ORCH --> CACHE
    ORCH --> REWRITER
    ORCH --> ENSEMBLE
    ENSEMBLE --> CHROMA
    ENSEMBLE --> BM25
    ORCH --> WEB
    ORCH --> RERANKER
    RERANKER --> RERANK
    CHROMA --> VDB
    BM25 --> BM25_IDX
    WEB --> SEARCH
    ORCH --> CHAIN
    CHAIN --> LLM
    LLM --> API
```

---

## 技术栈与选型原因

| 组件 | 技术选择 | 选型原因 |
|------|---------|---------|
| 后端框架 | FastAPI | 异步支持、自动文档、类型提示 |
| LLM框架 | LangChain 0.3.x | 标准化组件、LCEL语法、生态成熟 |
| 向量数据库 | ChromaDB | 轻量级、易部署、本地存储 |
| Embedding | DashScope API | 阿里云服务、中文支持好 |
| LLM | Qwen (通义千问) | 中文理解能力强、性价比高 |
| 语义重排序 | DashScope gte-rerank | 语义相关性排序，提升检索精度 |
| 关键词检索 | rank_bm25 + jieba | 经典算法、中文分词支持 |
| 网络检索 | Tavily API | 专业搜索API、结果质量高 |

---

## 核心功能模块

### 1. 数据处理模块
- **文档加载器**：支持Markdown、Excel等格式解析
- **文本切片器**：智能文本分块，支持段落切分和固定大小切分，保留表格完整性

### 2. 检索模块
- **Chroma检索器**：使用ChromaDB进行语义相似度检索
- **BM25检索器**：关键词匹配检索，补充向量检索不足
- **EnsembleRetriever**：融合向量检索和BM25结果（RRF算法）
- **网络检索器**：Tavily API搜索权威来源
- **语义重排序器**：DashScope gte-rerank模型重排序，不可用时回退到本地优先策略

### 3. 生成模块
- **RAG Chain**：基于LCEL的检索增强生成核心逻辑
- **流式生成**：SSE实时返回答案（含完整来源信息）

### 4. 查询优化模块
- **查询重写器**：规则重写（术语映射+句式规范化）+ LLM智能重写
- **智能缓存**：内存缓存热门查询，TTL 1小时
- **来源上下文**：支持查看切片前后文，定位到同一文档的相邻切片

### 5. 基础设施模块
- **LLM工厂**：通义千问单例管理
- **Embedding工厂**：DashScope Embedding单例管理
- **向量存储**：ChromaDB集合管理

---

## 实现路线

```mermaid
flowchart LR
    A[原始文档] --> B[文档加载]
    B --> C[文本切片]
    C --> D[向量化]
    D --> E[入库ChromaDB]
    
    F[用户问题] --> G[缓存查询]
    G -->|命中| H[返回缓存]
    G -->|未命中| G2[查询重写]
    G2 --> I[混合检索]
    I --> J[Chroma检索]
    I --> K[BM25检索]
    J --> L[结果融合]
    K --> L
    L --> M{结果足够?}
    M -->|否| N[网络检索]
    N --> O[语义重排序]
    M -->|是| O
    O --> P[LLM生成]
    P --> Q[缓存结果]
    Q --> R[返回答案+来源]
```

---

## 快速开始

### 1. 安装依赖

```bash
pip install -r requirements.txt
```

### 2. 配置环境变量

```bash
cp .env.example .env

# 编辑.env文件，填入API Key
```

### 3. 数据入库

将Markdown和Excel文件放入 `data/processed/` 目录，然后执行：

```bash
python scripts/ingest.py
```

### 4. 启动服务

```bash
python -m uvicorn app.main:app --host 127.0.0.1 --port 5002
```

访问 http://localhost:5002/docs 查看API文档

## API接口

### 1. 问答接口

**请求**：
```bash
POST /api/v1/query
Content-Type: application/json

{
    "question": "土方路基压实度检测频率是多少？",
    "options": {
        "use_web_search": true,
        "top_k": 5
    }
}
```

**响应**：
```json
{
    "code": 0,
    "data": {
        "answer": "根据JTG F80-1-2017《公路工程质量检验评定标准》...",
        "sources": [...],
        "query_time_ms": 1234,
        "used_web_search": false
    }
}
```

### 2. 流式问答接口

**请求**：
```bash
POST /api/v1/query/stream
Content-Type: application/json

{
    "question": "土方路基压实度检测频率是多少？"
}
```

**响应**（SSE流式）：
```
event: message
data: {"type": "answer", "content": "根据JTG F80-1-2017..."}

event: done
data: {"sources": [...], "query_time_ms": 1234, "used_web_search": false}
```

### 3. 来源追溯接口

```bash
GET /api/v1/source/{chunk_id}
```

**响应**：
```json
{
    "code": 0,
    "data": {
        "chunk_id": "abc123",
        "doc_id": "def456",
        "doc_name": "JTG F80-1-2017 公路工程质量检验评定标准",
        "full_content": "完整原文内容...",
        "context_before": "前一个切片内容...",
        "context_after": "后一个切片内容..."
    }
}
```

### 4. 健康检查接口

```bash
GET /api/v1/health
```

---

## 项目结构

```
工程质检RAG系统/
├── app/
│   ├── api/routes/          # API路由
│   │   ├── query.py         # 问答接口（含流式）
│   │   ├── source.py        # 来源追溯接口
│   │   └── health.py        # 健康检查接口
│   ├── chains/              # LangChain Chains
│   │   ├── rag_chain.py     # RAG Chain（LCEL）
│   │   └── prompts.py       # Prompt模板
│   ├── core/                # 核心服务

File: data/processed/JTG 3441-2024 公路工程无机结合料稳定材料试验规程.md (part 1 of 6)
# 公路工程无机结合料稳定材料试验规程

Test Methods of Materials Stabilized with Inorganic Binders for Highway Engineering 

2024-02-07 发布 

2024-05-01 实施 

# 中华人民共和国强制性行业标准

# 公路工程无机结合料稳定材料试验规程

# Test Methods of Materials Stabilized with Inorganic Binders for Highway Engineering

JTG 3441-2024 

主编单位：交通运输部公路科学研究院 

批准部门：中华人民共和国交通运输部 

实施日期：2024年05月01日 

# 前言

根据《交通运输部关于下达2016年度公路工程行业标准制修订项目计划的通知》（交公路函[2016]234号）的要求，由交通运输部公路科学研究院承担《公路工程无机结合料稳定材料试验规程》（以下简称“本规程”）的修订工作。 

本规程本着可行、可靠、兼收并蓄的原则，在总结和汲取近年来先进的国内外工程试验检测方法的基础上，针对我国公路工程建设、科研的需要和新技术发展的需求，修改、增补了一些试验方法，并对原规程中的部分名词术语进行修订、完善。 

本规程的章节结构与原规程保持一致，仍分为5章(40个试验方法)和2个附录。本规程修订要点有： 

1. 调整了无机结合料稳定材料粗、中、细粒土等术语名称，并对术语涉及的相应的试验方法进行修改。 

2. 将“含水量”术语统一修订为“含水率”。同时调整了T0801、T0802、T0803试验方法名称，试验方法年号保持不变。 

3. 修订了无机结合料稳定材料干缩试验方法（T0854）、无机结合料稳定材料温缩试验方法（T0855）和无机结合料稳定材料无侧限抗压强度试验方法（T0805）3个试验方法。 

4. 增补了无机结合料稳定材料密度测试方法（真空塑封法）（T0861）、无机结合料稳定材料动态弯拉回弹模量试验方法（T0862）、无机结合料稳定材料拉伸试验方法（T0863）、无机结合料稳定材料单轴压缩模量试验方法（T0864）和无机结合料稳定材料疲劳试验方法（B法）（T0865）5个试验方法。 

5. 修订了原规程中部分试验方法的“适用范围”、“条文说明”等内容。 

请各有关单位在执行中，将发现的问题和意见，函告本规范日常管理组，联系人：王旭东(地址：北京市海淀区西土城路8号，交通运输部公路科学研究院基础创新研究中心；邮政编码：100088；电话：010-62023393，传真：010-62075650；电子邮箱：xd.wang@rioh.cn)，以便下次修订时参考。 

主编单位：交通运输部公路科学研究院 

参编单位：长安大学 

山东省交通科学研究院 

主编：王旭东 

主要参编人员：沙爱民 张蕾 王林 肖倩 周兴业 韦金城 

主 审：刘朝晖 

参与审查人员：周绪利 张厚记 张洪华 冯治安 丁建平 沈卫国 

于海臣 许英涛 柳浩 杨丽英 王联芳 付智 

孙增奎 邹桂莲 魏亚 

参加单位：中国路桥工程有限责任公司 

参加人员：胡力群 李志强 曾峰 单伶燕 余四新 

# 目次

# 1 总则

# 2 术语和符号

2.1 术语 

2.2 符号 4 

# 3 原材料试验 6

T 0801-2009 含水率试验方法(烘干法) 

T 0802-1994 含水率试验方法(砂浴法) 10 

T0803—1994 含水率试验方法(酒精法) 13 

T0809-2009 水泥或石灰稳定材料中水泥或石灰剂量测定方法（EDTA滴定法） 15 

T 0810—2009 石灰稳定材料中石灰剂量测定方法(直读式测钙仪法) …………………… 21 

T 0811-1994 石灰中有效氧化钙测定方法 26 

T 0812-1994 石灰中氧化镁测定方法 31 

T 0813-1994 石灰中有效氧化钙和氧化镁简易测定方法 36 

T 0814-2009 石灰细度试验方法 40 

T 0815-2009 石灰中未消化残渣含量测定方法 42 

T0816—2009 粉煤灰中二氧化硅、氧化铁和氧化铝含量测定方法 44 

T0817—2009 粉煤灰烧失量测定方法 53 

T0818-2009 粉煤灰细度试验方法 55 

T 0819-2009 石灰、粉煤灰密度测定方法 58 

T 0820-2009 粉煤灰比表面积测定方法(勃氏法) 60 

# 4 无机结合料稳定材料的取样、成型和养生试验 68

T 0841-2009 无机结合料稳定材料取样方法 68 

T 0804-1994 无机结合料稳定材料击实试验方法 69 

T 0842-2009 无机结合料稳定材料振动压试验方法 77 

T 0843-2009 无机结合料稳定材料试件成型方法(圆柱形) 83 

T 0844-2009 无机结合料稳定材料试件成型方法(梁式) 89 

T 0845-2009 无机结合料稳定材料养生试验方法 94 

# 5 无机结合料稳定材料的物理、力学试验 98

T 0861-2024 无机结合料稳定材料密度测试方法(真空塑封法) 98 

T 0805-2024 无机结合料稳定材料无侧限抗压强度试验方法 ………………………………………… 103 

T 0808-1994 无机结合料稳定材料室内抗压回弹模量试验方法(顶面法) …… 108 

T 0807—1994 无机结合料稳定材料室内抗压回弹模量试验方法(承载板法)…… 113 

T 0857-2009 无机结合料稳定材料室内动态抗压回弹模量试验方法 ……………………………… 117 

T 0806-1994 无机结合料稳定材料劈裂强度试验方法 ……………………………… 122 

T 0852-2009 无机结合料稳定材料劈裂回弹模量试验方法 ……………………………… 126 

T 0851-2009 无机结合料稳定材料弯拉强度试验方法 ………………………………………… 131 

T 0853-2009 无机结合料稳定材料弯拉回弹模量试验方法 ………………………………………… 135 

T 0862-2024 无机结合料稳定材料动态弯拉回弹模量试验方法 ………………………………………… 139 

T 0863-2024 无机结合料稳定材料拉伸试验方法 ………………………………………… 144 

T 0864-2024 无机结合料稳定材料单轴压缩模量试验方法(侧面法) ……………………………… 149 

T 0854-2024 无机结合料稳定材料干缩试验方法 ………………………………………… 153 

T 0855-2024 无机结合料稳定材料温缩试验方法 ………………………………………… 157 

T 0856-2009 无机结合料稳定材料疲劳试验方法(A法) ………………………………………… 163 

T 0865-2024 无机结合料稳定材料疲劳试验方法(B法) ………………………………………… 170 

T 0858-2009 无机结合料稳定材料冻融试验方法 ………………………………………… 177 

T 0859-2009 无机结合料稳定材料渗水试验方法 ………………………………………… 180 

T0860-2009 无机结合料稳定材料抗冲刷试验方法 ………………………………………… 184 

附录A 正态样本异常值的判断及处理方法——狄克逊准则 188 

附录B 一元线性回归分析 … 191 

# 1 总 则

1.0.1 为适应我国公路建设需要，提高公路工程无机结合料稳定材料的质量水平，规范无机结合料稳定材料试验方法，制定本规程。 

1.0.2 本规程适用于水泥、石灰及粉煤灰等工业废渣及其综合稳定材料的原材料试验和混合料试验。 

1.0.3 本规程使用的仪器设备，应满足相应的量程和精度要求，并经检定校准合格。 

1.0.4 计量单位应采用国家法定计量单位。 

1.0.5 试验应符合安全和环境保护的规定。 

1.0.6 公路工程无机结合料稳定材料试验除应符合本规程的规定外，尚应符合国家和行业现行有关强制性标准的规定。 

# 2 术语和符号

# 2.1 术语

# 2.1.1 无机结合料 Inorganic binders

混合料中起黏结作用的水泥、石灰，及粉煤灰等具有一定活性的工业废渣。 

# 2.1.2 集料 aggregate

在混合料中起骨架和填充作用的粒料，包括碎石、砾石、石屑、砂等。 

# 2.1.3 公称最大粒径 nominal maximum size

通过率为 $90\% \sim 100\%$ 的最小标准筛孔尺寸 

# 2.1.4 细粒材料 fine-grained material

颗粒最大粒径不大于 $4.75\mathrm{mm}$ ，公称最大粒径不大于 $2.36\mathrm{mm}$ 的材料，包括各种黏质土、粉质土、砂和石屑等。 

# 2.1.5 中粒材料 mediumgrained material

颗粒最大粒径不大于 $26.5\mathrm{mm}$ ，公称最大粒径大于 $2.36\mathrm{mm}$ 且不大于 $19\mathrm{mm}$ 的材料，包括砂砾土、碎石土、级配砂砾、级配碎石等。 

# 2.1.6 粗粒材料 coarse-grained material

颗粒最大粒径不大于 $53\mathrm{mm}$ ，公称最大粒径大于 $19\mathrm{mm}$ 且不大于 $37.5\mathrm{mm}$ 的材料，包括砂砾土、碎石土、级配砂砾、级配碎石等。 

# 2.1.7 水泥稳定材料 cement stabilized material

在经过粉碎的或原来松散的材料中，掺入适量的水泥和水，经拌和、压实和养生后，抗压强度符合规定的要求时所拌和的混合料。 

# 2.1.8 石灰稳定材料 lime stabilized material

在经过粉碎的或原来松散的材料中,掺入适量的石灰和水,经拌和、压实和养生后,抗压强度符合规定的要求时所拌和的混合料。 

# 2.1.9 综合稳定材料 composite stabilized material

在经过粉碎的或原来松散的材料中，掺入两种或两种以上适量的无机结合料和水，经拌和、压实和养生后，抗压强度符合规定的要求时所拌和的混合料。包括石灰粉煤灰级配碎石和石灰粉煤灰级配砂砾等。 

# 2.1.10 最佳含水率和最大干密度 the optimum moisture content and the maximum dry density

无机结合料稳定材料进行击实或振实试验时，在含水率-干密度坐标系上绘出各个对应点，连成圆滑的曲线，曲线的峰值点对应的含水率及干密度即为最佳含水率和最大干密度。 

# 2.1.11 抗压强度 compressive strength

试件单位面积上所能承受的最大压力。 

# 2.1.12 抗压回弹模量 compressive modulus of resilience

试件轴向受压时，产生单位回弹变形所需的应力。 

# 2.1.13 动态抗压回弹模量 dynamic compressive modulus of resilience

采用具有一定周期和波形的动态压力加载，荷载应力的振幅与材料响应应变的振幅的比值。 

# 2.1.14 劈裂强度 splitting strength

通过加载条加静载于圆柱形试件的轴向，试件按一定的变形速率加载，测量施加的压荷载与垂直、水平向变形，所计算的试件中心点的最大拉应力。也称间接拉伸强度（indirect tensile strength）。 

# 2.1.15 劈裂回弹模量 splitting modulus of resilience

通过加载条加静载于圆柱形试件的轴向，试件按一定的变形速率加载，测量施加的压荷载与垂直、水平向变形，所计算的试件中心点的模量。 

# 2.1.16 弯拉强度 flexural tensile strength

试件单位面积上所能承受的最大弯拉荷载。 

# 2.1.17 弯拉回弹模量 flexural tensile modulus

试件受弯拉时，产生单位回弹变形所需的应力。 

# 2.1.18 动态弯拉回弹模量 dynamic flexural tensile modulus

采用具有一定周期和波形的动态弯拉压力加载，荷载应力的振幅与材料响应的应变 

的振幅的比值。 

# 2.1.19 拉伸强度 tensile strength

试件单位面积上所能承受的最大拉力。 

# 2.1.20 拉伸模量 tensile modulus

试件轴向受拉时，产生单位变形所需的应力。 

# 2.1.21 压缩模量 compressive modulus

试件轴向受压时，产生单位变形所需的应力。 

# 2.1.22 干缩 drying shrinkage

无机结合料稳定材料失水后的尺寸收缩行为。 

# 2.1.23 温缩 temperature shrinkage

无机结合料稳定材料因温度变化产生的尺寸收缩行为。 

# 2.2 符号

<table><tr><td>名称</td><td>符号</td><td>单位</td></tr><tr><td>抗压强度</td><td>Rc</td><td>MPa</td></tr><tr><td>抗压回弹模量</td><td>Ec</td><td>MPa</td></tr><tr><td>动态抗压回弹模量</td><td>Ecd</td><td>MPa</td></tr><tr><td>劈裂强度(间接抗拉强度)</td><td>Rs</td><td>MPa</td></tr><tr><td>劈裂回弹模量</td><td>Es</td><td>MPa</td></tr><tr><td>弯拉强度</td><td>Rf</td><td>MPa</td></tr><tr><td>弯拉回弹模量</td><td>Ef</td><td>MPa</td></tr><tr><td>动态弯拉回弹模量</td><td>Efd</td><td>MPa</td></tr><tr><td>拉伸强度</td><td>Rt</td><td>MPa</td></tr><tr><td>拉伸模量</td><td>Et</td><td>MPa</td></tr><tr><td>压缩模量</td><td>Eyc</td><td>MPa</td></tr><tr><td>变异系数</td><td>Cv</td><td>%</td></tr><tr><td>含水率</td><td>w</td><td>%</td></tr><tr><td>最佳含水率</td><td>wopt</td><td>%</td></tr><tr><td>最大干密度</td><td>ρdmax</td><td>g/cm3</td></tr><tr><td>稳定材料的湿密度</td><td>ρw</td><td>g/cm3</td></tr><tr><td>稳定材料的干密度</td><td>ρd</td><td>g/cm3</td></tr><tr><td>干缩系数</td><td>αd</td><td>με/%</td></tr><tr><td>温缩系数</td><td>αt</td><td>με/℃</td></tr><tr><td>抗冻强度损失</td><td>BDR</td><td>%</td></tr><tr><td>渗水系数</td><td>Cw</td><td>mL/min</td></tr></table>

# 3 原材料试验

# T 0801-2009 含水率试验方法（烘干法）

# 1 适用范围

本方法适用于测定水泥、石灰、粉煤灰等原材料及无机结合料稳定材料的含水率。 

# 2 仪器设备

2.1 水泥、粉煤灰、生石灰粉、消石灰和消石灰粉、稳定细粒材料 

2.1.1 烘箱：量程不小于 $110^{\circ}\mathrm{C}$ ，控温精度为 $\pm 1^{\circ}\mathrm{C}$ 。 

2.1.2 铝盒：直径约 $50\mathrm{mm}$ ，高 $25\sim 30\mathrm{mm}$ 。 

2.1.3 电子天平：量程不小于 $150\mathrm{g}$ ，感量 $0.01\mathrm{g}$ 。 

2.1.4 干燥器：直径 $200 \sim 250 \mathrm{~mm}$ ，并用硅胶做干燥剂①。 

注①：用指示硅胶作干燥剂，而不用氯化钙。因为许多黏土烘干后能从氯化钙中吸收水分。 

# 2.2 稳定中粒材料

2.2.1 烘箱：同2.1.1。 

2.2.2 铝盒：能放样品 $500\mathrm{g}$ 以上。 

2.2.3 电子天平：量程不小于 $1000\mathrm{g}$ ，感量 $0.1\mathrm{g}$ 。 

2.2.4 干燥器：同2.1.4。 

# 2.3 稳定粗粒材料

2.3.1 烘箱：同2.1.1。 

2.3.2 大铝盒：能放样品 $2000\mathrm{g}$ 以上。 

2.3.3 电子天平：量程不小于 $3000\mathrm{g}$ ，感量 $0.1\mathrm{g}$ 。 

2.3.4 干燥器：同2.1.4。 

# 3 试验步骤

# 3.1 水泥、粉煤灰、生石灰粉、消石灰和消石灰粉、稳定细粒材料

3.1.1 取清洁干燥的铝盒，称其质量 $m_{1}$ ，并精确至 $0.01\mathrm{g}$ ；取约 $50\mathrm{g}$ 试样（对生石灰粉、消石灰和消石灰粉取 $100\mathrm{g}$ ）经手工木锤粉碎后松放在铝盒中，应尽快盖上盒盖，尽量避免水分散失，称其质量 $m_{2}$ ，并精确至 $0.01\mathrm{g}$ 。 

3.1.2 对于水泥稳定材料, 将烘箱温度调到 $110^{\circ}\mathrm{C} \pm 1^{\circ}\mathrm{C}$ ; 对于其他材料②, 将烘箱调到 $105^{\circ}\mathrm{C} \pm 1^{\circ}\mathrm{C}$ 。待烘箱达到设定的温度后, 取下盒盖, 并将盛有试样的铝盒放在盒盖上, 然后一起放入烘箱中进行烘干, 需要的烘干时间随试样种类和试样数量而改变。当冷却试样连续两次称量的差(每次间隔4h)不超过原试样质量的 $0.1\%$ 时, 即认为样品已烘干。 

注②：某些含有石膏的材料在烘干时会损失其结晶水，用此方法测定其含水率有影响。每 $1\%$ 石膏对含水率的影响约为 $0.2\%$ 。如果试样中有石膏，则试样应在不超过 $80^{\circ}\mathrm{C}$ 的温度下烘干，并可能要烘更长的时间。 

注③：对于大多数材料，通常烘干 $16\sim 24\mathrm{h}$ 就足够。但是，某些材料或试样数量过多或试样很潮湿，可能需要烘更长的时间。烘干的时间也与烘箱内试样的总质量、烘箱的尺寸及其通风系统的效率有关。 

# 3.1.3 烘干后，从烘箱中取出盛有试样的铝盒，并将盒盖盖紧。

3.1.4 将盛有烘干试样的铝盒放入干燥器内冷却④。然后称铝盒和烘干试样的质量 $m_{3}$ ，并精确至 $0.01\mathrm{g}$ 。 

注④：如铝盒的盖密闭，而且试样在称量前放置时间较短，可不需要放在干燥器中冷却。在现场压实度含水率检测时，试样烘干后冷却30分钟后即可直接称重。 

# 3.2 稳定中粒材料

3.2.1 取清洁干燥的铝盒，称其质量 $m_{1}$ ，并精确至 $0.1\mathrm{g}$ 。取约 $500\mathrm{g}$ 试样（至少 $300\mathrm{g}$ ）经粉碎后松放在铝盒中，盖上盒盖，称其质量 $m_{2}$ ，并精确至 $0.1\mathrm{g}$ 。 

3.2.2 对于水泥稳定材料，将烘箱温度调到 $110^{\circ}\mathrm{C} \pm 1^{\circ}\mathrm{C}$ ；对于其他材料，将烘箱调 

到 $105\mathrm{^\circ C}\pm 1\mathrm{^\circ C}$ 。待烘箱达到设定的温度后，取下盒盖，并将盛有试样的铝盒放在盒盖上，然后一起放入烘箱中进行烘干，需要的烘干时间随试样种类和试样数量而改变。当冷却试样连续两次称量的差(每次间隔4h)不超过原试样质量的 $0.1\%$ 时，即认为样品已烘干。 

3.2.3 烘干后，从烘箱中取出盛有试样的铝盒，并将盒盖盖紧，放置冷却。 

3.2.4 称铝盒和烘干试样的质量 $m_{3}$ , 并精确至 $0.1\mathrm{g}$ 。 

# 3.3 稳定粗粒材料

3.3.1 取清洁干燥的铝盒，称其质量 $m_{1}$ ，并精确至 $0.1\mathrm{g}$ 。取约 $2000\mathrm{g}$ 试样经粉碎后松放在铝盒中，盖上盒盖，称其质量 $m_{2}$ ，并精确至 $0.1\mathrm{g}$ 。 

3.3.2 对于水泥稳定材料，将烘箱温度调到 $110^{\circ}\mathrm{C} \pm 1^{\circ}\mathrm{C}$ ；对于其他材料，将烘箱调到 $105^{\circ}\mathrm{C} \pm 1^{\circ}\mathrm{C}$ 。待烘箱达到设定的温度后，取下盒盖，并将盛有试样的铝盒放在盒盖上，然后一起放入烘箱中进行烘干，需要的烘干时间随试样种类和试样数量而改变。当冷却试样连续两次称量的差（每次间隔 $4\mathrm{h}$ ）不超过原试样质量的 $0.1\%$ 时，即认为样品已烘干。 

3.3.3 烘干后，从烘箱中取出盛有试样的铝盒，并将盒盖盖紧，放置冷却。 

3.3.4 称铝盒和烘干试样的质量 $m_{3}$ , 并精确至 $0.1\mathrm{g}$ 。 

# 4 计算

按式（T0801-1）计算无机结合料稳定材料的含水率。 

$$
w = \frac {m _ {2} - m _ {3}}{m _ {3} - m _ {1}} \times 1 0 0 \tag {T0801-1}
$$

式中： $w$ ——无机结合料稳定材料的含水率 $(\%)$ ； 

$m_{1}$ ——铝盒的质量(g)； 

$m_{2}$ ——铝盒和湿稳定材料的合计质量 $(\mathrm{g})$ ； 

$m_{3}$ ——铝盒和干稳定材料的合计质量 $(\mathrm{g})$ 。 

# 5 结果整理

本试验应进行两次平行测定，取算术平均值，保留至小数点后2位。允许重复性误差应符合表T0801-1的要求。 

表 T 0801-1 含水率测定的允许重复性误差值 

<table><tr><td>含水率(%)</td><td>≤7.00</td><td>&gt;7.00, ≤40.00</td><td>&gt;40.00</td></tr><tr><td>允许误差(%)</td><td>≤0.50</td><td>≤1.00</td><td>≤2.00</td></tr></table>

# 6 记录

本试验的记录格式见表T0801-2。 


表 T 0801-2 无机结合料稳定材料含水率测定记录表 (烘干法)


工程名称 

试样位置 

试样编号 

试验方法 

<table><tr><td>盒号</td><td></td></tr><tr><td>盒的质量m1(g)</td><td></td></tr><tr><td>盒+湿试样的质量m2(g)</td><td></td></tr><tr><td>盒+干试样的质量m3(g)</td><td></td></tr><tr><td>水的质量m2-m3(g)</td><td></td></tr><tr><td>干试样的质量m3-m1(g)</td><td></td></tr><tr><td>含水率(%)</td><td></td></tr></table>

试验： 

校核： 

试验日期： 

# 条文说明

水泥与水拌和就要发生水化作用，在较高温度下水化作用发生得较快。如先将混合料放入烘箱中，再启动烘箱升温，则在升温过程中水泥与水的水化作用发生得较快。而烘干法又不能除去已与水泥发生水化作用的水，这样得出的含水率往往偏小。所以应提前将烘箱升温到 $110^{\circ}\mathrm{C} \pm 1^{\circ}\mathrm{C}$ ，使放入水泥的混合料一开始就能在 $110^{\circ}\mathrm{C} \pm 1^{\circ}\mathrm{C}$ 的环境下进行烘干。 

由于稳定中粒材料和稳定粗粒材料中大部分是砂粒以上的颗粒，为提高测得含水率的准确度，所取样品数量较大，分别为 $500\mathrm{g}$ 和 $2000\mathrm{g}$ 。在没有大铝盒时，也可将这些样品分成2盒进行烘干，试验结果应满足平行试验的误差要求，然后取其平均值。 

由于当前称量设备的精度较高，在实验室中使用广泛，为了提高试验过程中的测试精度，此次修订将原规程中针对台秤的措施予以删除，对称量要求在 $4000\mathrm{g}$ 以内的，统一采用感量为 $0.01\mathrm{g}$ 的电子天平；对称量要求在 $4000\mathrm{g}$ 以上的，统一采用感量为 $0.1\mathrm{g}$ 的电子天平。考虑到当前大量实验室还沿用94版规范的仪器，因此对中粒材料和粗粒材料的测试的天平感量放宽到 $0.1\mathrm{g}$ ，但鼓励相关单位采用相对高精度的天平测量，以减少试验误差。 

对于有机质土尽量采用烘干法，并酌情降低烘箱温度。 

# T 0802—1994 含水率试验方法（砂浴法）

# 1 适用范围

本方法适用于在工地快速测定无机结合料稳定材料的含水率。当材料中含有大量石膏、碳酸钙或有机质时，不应使用本方法。 

# 2 仪器设备

# 2.1 稳定细粒材料

2.1.1 铝盒：直径约 $50\mathrm{mm}$ ，高 $25\sim 30\mathrm{mm}$ 。 

2.1.2 电子天平：量程不小于 $150\mathrm{g}$ ，感量 $0.01\mathrm{g}$ 。 

2.1.3 砂浴：直径约 $200\mathrm{mm}$ 、深至少 $25\mathrm{mm}$ 的1个，其中放有清洁的砂。也可使用更大的砂浴，一次烘干几个试样。 

2.1.4 加热砂浴的设备：1套。 

2.1.5 调土刀：刀片长 $100\mathrm{mm}$ ，宽 $20\mathrm{mm}$ 。 

# 2.2 稳定中粒材料

2.2.1 天平：量程不小于 $1000\mathrm{g}$ ，感量 $0.1\mathrm{g}$ 。 

2.2.2 方盘：边长约 $200\mathrm{mm}$ 、深约 $50\mathrm{mm}$ 白铁皮方盘。 

2.2.3 砂浴：能放入方盘的砂浴1个，砂深至少 $25\mathrm{mm}$ 

2.2.4 加热砂浴的设备：1套。 

2.2.5 调土刀：同2.1.5。 

2.2.6 长方盘：长约 $200\mathrm{mm}$ 、宽约 $100\mathrm{mm}$ 。 

# 2.3 稳定粗粒材料

2.3.1 天平：量程不小于 $3000\mathrm{g}$ ，感量 $0.1\mathrm{g}$ 。 

2.3.2 方盘：边长约 $250\mathrm{mm}$ 、深 $50\sim 70\mathrm{mm}$ 

2.3.3 砂浴：能放入方盘的砂浴1个，砂深至少 $25\mathrm{mm}$ 

2.3.4 加热砂浴的设备：1套。 

2.3.5 调土刀：同2.1.5。 

2.3.6 长方盘：长约 $200\mathrm{mm}$ 、宽约 $100\mathrm{mm}$ 

# 3 试验步骤

# 3.1 稳定细粒材料

3.1.1 取清洁干燥的铝盒，称其质量 $m_{1}$ 并精确到 $0.01\mathrm{g}$ 。至少取 $30\mathrm{g}$ 试样，经粉碎后松放在铝盒中，盖上盒盖，称其质量 $m_{2}$ ，并精确至 $0.01\mathrm{g}$ 。 

3.1.2 取下盒盖, 将盛有试样的铝盒放在正在加热的砂浴内, 但需注意勿使砂浴温度太高①。在加热过程中, 应经常用调土刀搅拌试样, 以促使水分蒸发。 

注①：避免稳定材料过分加热。用一张小的白纸片放在试样中拌和，如纸变成焦黄色，就表示加热过分。 

3.1.3 当加热一段时间（通常 $1\mathrm{h}^{\text{②}}$ ）使试样干燥后，从砂浴中取出铝盒，盖上盒盖，并放置冷却。 

注②：烘干时间随试样种类、试样的数量及野外条件而变。当对某种试样要大量做含水率测定时，应使用不同的干燥时间，以确定烘干所需要的最短时间。如将试样再烘30s后，其质量损失不超过0.1g(对于细粒材料)、0.5g(对于粗粒材料)时，即认为试样已被烘干。 

3.1.4 称铝盒和烘干试样质量 $m_{3}$ , 并精确到 $0.01\mathrm{g}$ 。 

# 3.2 稳定中粒材料和粗粒材料

3.2.1 取清洁干燥的方盘, 称其质量 $m_{1}$ , 并精确到 $0.1\mathrm{g}$ 。稳定中粒材料的试样至少要 $300\mathrm{g}$ , 稳定粗粒材料的试样至少要 $2000\mathrm{g}$ 。将试样弄碎并均匀地撒布在方盘内, 称方盘和试样的合质量 $m_{2}$ , 称量精度为 $0.1\mathrm{g}$ 。 

3.2.2 将方盘放在正在加热的砂浴内，应注意砂浴温度不要过高。在加热过程中，应经常用调土刀搅拌试样，以促使水分蒸发。 

3.2.3 当加热一段时间(通常1h)后，从砂浴中取出方盘，并让其冷却。 

3.2.4 当方盘冷却后，立即称方盘和烘干试样的合质量 $m_{3}$ ，称量精度为 $0.1\mathrm{g}$ 。 

# 4 计算

按式（T0802-1）计算无机结合料稳定材料的含水率。 

$$
w = \frac {m _ {2} - m _ {3}}{m _ {3} - m _ {1}} \times 1 0 0 \tag {T0802-1}
$$

式中： $w$ ——无机结合料稳定材料的含水率 $(\%)$ ； 

$m_{1}$ ——铝盒或方盘的质量 $(\mathrm{g})$ ； 

$m_{2}$ ——铝盒或方盘与湿稳定材料的合质量 $(\mathrm{g})$ ； 

$m_{3}$ ——铝盒或方盘与干稳定材料的合质量 $(\mathrm{g})$ 。 

# 5 结果整理

本试验应进行两次平行测定，取算术平均值，保留至小数点后2位。允许重复性误差应符合表T0802-1的要求。 


表 T 0802-1 含水率测定的允许重复性误差值


<table><tr><td>含水率(%)</td><td>≤7.00</td><td>&gt;7.00, ≤40.00</td><td>&gt;40.00</td></tr><tr><td>允许误差(%)</td><td>≤0.50</td><td>≤1.00</td><td>≤2.00</td></tr></table>

# 6 记录

本试验的记录格式见表T0802-2。 


表 T 0802-2 无机结合料稳定材料含水率测定记录表 (砂浴法)


工程名称 试样位置 

试样编号 试验方法 

<table><tr><td>盒号</td><td></td><td></td></tr><tr><td>盒的质量m1(g)</td><td></td><td></td></tr><tr><td>盒+湿试样的质量m2(g)</td><td></td><td></td></tr><tr><td>盒+干试样的质量m3(g)</td><td></td><td></td></tr><tr><td>水的质量m2-m3(g)</td><td></td><td></td></tr><tr><td>干试样的质量m3-m1(g)</td><td></td><td></td></tr><tr><td>含水率(%)</td><td></td><td></td></tr></table>

试验： 校核： 试验日期： 

条文说明 

砂浴法测定含水率的精度较差，为现场施工过程中快速测定的参考数据，正式数据应以烘干法为准。 

# T 0803—1994 含水率试验方法（酒精法）

# 1 适用范围

本方法适用于在工地快速测定无机结合料稳定材料的含水率。当材料中含有大量石膏、石灰质或有机质，不应使用本方法。 

# 2 仪器设备

2.1 蒸发皿：硅石蒸发皿。对于细粒材料，采用直径 $100\mathrm{mm}$ ；对于中粒材料，采用直径 $150\mathrm{mm}$ ；对于粗粒材料，可用方盘。 

2.2 刮土刀：长 $100\mathrm{mm}$ ，宽 $20\mathrm{mm}$ 。 

2.3 搅拌棒：长 $200\sim 250\mathrm{mm}$ 直径约 $3\mathrm{mm}$ 

2.4 天平：量程不小于 $150\mathrm{g}$ ，感量 $0.01\mathrm{g}$ 。 

2.5 天平：量程不小于 $1000\mathrm{g}$ ，感量 $0.1\mathrm{g}$ 。 

2.6 天平：量程不小于 $3000\mathrm{g}$ ，感量 $0.1\mathrm{g}$ 。 

2.7 酒精：乙醇体积分数不小于 $95\%$ 。 

# 3 试验步骤

3.1 将蒸发皿洗净、烘干，称其质量 $m_{1}$ ，并精确至 $0.01\mathrm{g}$ 。 

3.2 对于细粒材料, 取试样 $30 \mathrm{~g}$ 左右放在蒸发皿内; 对于中粒材料, 取试样 $300 \mathrm{~g}$ 左右放在蒸发皿内; 对粗粒材料取 $2000 \mathrm{~g}$ 左右放在蒸发皿或方盘中。称蒸发皿和试样的合质量 $m_{2}$ , 对细粒材料精确至 $0.01 \mathrm{~g}$ , 对中粒材料、粗粒材料, 精确至 $0.1 \mathrm{~g}$ 。 

3.3 对于细粒材料,取约 $25 \mathrm{~mL}$ 的酒精;对于中粒材料,取约 $200 \mathrm{~mL}$ 的酒精;对于粗粒 

材料,取约 $1500\mathrm{mL}$ 酒精。将酒精倒在试样上,使其浸没试样。用刮土刀搅拌酒精和试样,并将大块试样破碎。 

3.4 将蒸发皿放在不怕热的表面上，点火燃烧。 

3.5 在酒精燃烧过程中，用搅拌棒经常搅拌试样，但应注意勿使试样损失。对细粒材料，燃烧不少于3遍；对中、粗粒材料，一般燃烧2~3次。 

3.6 酒精燃烧完后，使蒸发皿冷却。当蒸发皿冷却至室温时，称蒸发皿和试样的合质量 $m_{3}$ ，细粒材料精确至 $0.01\mathrm{g}$ ，中、粗粒材料精确至 $0.1\mathrm{g}$ 。 

# 4 计算

按式（T0803-1）计算无机结合料稳定材料含水率。 

$$
w = \frac {m _ {2} - m _ {3}}{m _ {3} - m _ {1}} \times 1 0 0 \tag {T0803-1}
$$

式中： $w$ ——无机结合料稳定材料的含水率 $(\%)$ ； 

$m_{1}$ ——蒸发皿的质量 $(\mathrm{g})$ ； 

$m_{2}$ ——蒸发皿和湿稳定材料的合质量 $(\mathrm{g})$ ； 

$m_{3}$ ——蒸发皿和干稳定材料的合质量 $(\mathrm{g})$ 。 

# 5 结果整理

本试验应进行两次平行测定，取算术平均值，保留至小数点后2位。允许重复性误差应符合表T0803-1的要求。 


表 T 0803-1 含水率测定的允许重复性误差值


<table><tr><td>含水率(%)</td><td>≤7</td><td>&gt;7,≤40</td><td>&gt;40</td></tr><tr><td>允许误差(%)</td><td>≤0.5</td><td>≤1</td><td>≤2</td></tr></table>

# 6 记录

本试验的记录格式见表T0803-2。 


表 T 0803-2 无机结合料稳定材料含水率测定记录表 (酒精法)


工程名称 试样位置 

试样编号 试验方法 

<table><tr><td>盒号</td><td></td><td></td></tr><tr><td>盒的质量m1(g)</td><td></td><td></td></tr><tr><td>盒+湿试样的质量m2(g)</td><td></td><td></td></tr><tr><td>盒+干试样的质量m3(g)</td><td></td><td></td></tr></table>


续表 T 0803-2


<table><tr><td>水的质量 m2-m3(g)</td><td></td><td></td></tr><tr><td>干试样的质量 m3-m1(g)</td><td></td><td></td></tr><tr><td>含水率(%)</td><td></td><td></td></tr></table>

试验： 

校核： 

试验日期： 

条文说明 

酒精法测定含水率的精度较差。禁止使用固体酒精。酒精法适用于施工现场快速测定混合料的含水率，为施工质量控制提供参考数据。由于现在工地都有试验室，因此宜尽量采用烘干法。若酒精法与烘干法有严重数字不符时，应重做试验，查明原因；若仍不符合，则以烘干法试验数据为准。 

# T 0809—2009 水泥或石灰稳定材料中水泥或石灰剂量测定方法（EDTA滴定法）

# 1 适用范围

本方法适用于快速测定水泥或石灰稳定材料及水泥和石灰综合稳定材料中结合料的剂量，并可用于检查现场拌和和摊铺的均匀性。 

# 2 仪器设备

2.1 滴定管（酸式）： $50\mathrm{mL},1$ 支。 

2.2 滴定台：1个。 

2.3 滴定管夹：1个。 

2.4 大肚移液管： $10\mathrm{mL},50\mathrm{mL},10$ 支。 

2.5 锥形瓶（即三角瓶）： $200\mathrm{mL},20$ 个。 

2.6 烧杯： $2000\mathrm{mL}$ （或 $1000\mathrm{mL}$ ），1只； $300\mathrm{mL},10$ 只。 

2.7 容量瓶： $1000\mathrm{mL}$ ，1个。 

2.8 搪瓷杯：容量大于 $1200\mathrm{mL}$ ，10只。 

2.9 不锈钢棒(或粗玻璃棒)：10根。 

2.10 量筒： $100\mathrm{mL}$ 和 $5\mathrm{mL}$ ，各一只； $50\mathrm{mL},2$ 只。 

2.11 棕色广口瓶：60mL，1只（装钙红指示剂）。 

2.12 电子天平：量程不小于 $1500\mathrm{g}$ ，感量 $0.01\mathrm{g}$ 。 

2.13 秒表：1只。 

2.14 表面Ⅲ: $\phi 90\mathrm{mm}, 10$ 个。 

2.15 研钵： $\phi 120\sim 130\mathrm{mm},1$ 个。 

2.16 洗耳球：1个。 

2.17 精密试纸： $\mathrm{pH}12 \sim 14$ 。 

2.18 聚乙烯桶：20L,3个(装蒸馏水和装氯化铵及EDTA二钠标准液)；5L,1个(装氢氧化钠),5L(大口桶)10个。 

2.19 毛刷、去污粉、吸水管、塑料勺、特种铅笔、厘米纸。 

2.20 洗瓶（塑料）： $500\mathrm{mL},1$ 只。 

# 3 试剂

3.1 0.1mol/L乙二胺四乙酸二钠(EDTA二钠)标准溶液（简称EDTA二钠标准溶液）：准确称取EDTA二钠(分析纯) $37.23\mathrm{g}$ ，用 $40\sim 50^{\circ}\mathrm{C}$ 的无二氧化碳蒸馏水溶解，待全部溶解并冷却至室温后，定容至 $1000\mathrm{mL}$ 。 

3.2 $10\%$ 氯化铵 $\left(\mathrm{NH}_{4} \mathrm{Cl}\right)$ 溶液：将 $500 \mathrm{~g}$ 氯化铵（分析纯或化学纯）放在 $10 \mathrm{~L}$ 的聚乙烯桶内，加蒸馏水 $4500 \mathrm{~mL}$ ，充分振荡，使氯化铵完全溶解。也可分批在 $1000 \mathrm{~mL}$ 的烧杯内配制，然后倒入塑料桶内摇匀。 

3.3 $1.8\%$ 氢氧化钠(内含三乙醇胺)溶液：用电子天平称 $18\mathrm{g}$ 氢氧化钠(NaOH)(分析纯)，放入洁净干燥的 $1000\mathrm{mL}$ 烧杯中，加 $1000\mathrm{mL}$ 蒸馏水使其全部溶解，待溶液冷却至室温后，加入 $2\mathrm{mL}$ 三乙醇胺(分析纯)，搅拌均匀后储于塑料桶中。 

3.4钙红指示剂：将 $0.2\mathrm{g}$ 钙试剂羧酸钠(分子式 $\mathrm{C}_{21}\mathrm{H}_{13}\mathrm{N}_2\mathrm{NaO}_7\mathrm{S}$ ，分子量460.39)与 $20\mathrm{g}$ 预先在 $105^{\circ}\mathrm{C}\pm 1^{\circ}\mathrm{C}$ 烘箱中烘 $1\mathrm{h}$ 的硫酸钾混合。一起放入研钵中，研成极细粉末，储于棕色广口瓶中，以防吸潮。 

# 4 准备标准曲线

4.1 取样：取工地用石灰和被稳定材料，风干后用烘干法测其含水率（如为水泥，可假定含水率为0）。 

4.2 混合料组成的计算： 

# 4.2.1 公式：干料质量 $=$ 湿料质量/（1 + 含水率）

4.2.2 计算步骤： 

(1) 干混合料质量 = 湿混合料质量 / (1 + 最佳含水率) 

(2) 被稳定材料的干质量 $=$ 干混合料质量 $/ (1 + \text{石灰或水泥剂量})$ 

(3)干石灰或水泥质量 = 干混合料质量 - 被稳定材料的干质量 

(4) 被稳定材料的湿质量 = 被稳定材料的干质量 $\times (1 +$ 被稳定材料的风干含水率) 

(5) 湿石灰质量 = 干石灰质量 $\times$ (1 + 石灰的风干含水率) 

(6) 石灰稳定材料中应加入的水 = 湿混合料质量 - 被稳定材料的湿质量 - 湿石灰质量 

4.3 准备5种试样，每种2个样品（以水泥稳定材料为例），如为水泥稳定中、粗粒材料，每个样品取 $1000\mathrm{g}$ 左右（如为细粒材料，则可称取 $300\mathrm{g}$ 左右）准备试验，为了减少中、粗粒材料的离散，宜按设计级配单份掺配的方式备料。 

5种混合料的水泥剂量应为：水泥剂量为0，最佳水泥剂量左右、最佳水泥剂量的 $\pm 2\%$ 和 $+4\%$ ，每种剂量取两个(为湿质量)试样，共10个试样，并分别放在10个大口聚乙烯桶(如为稳定细粒材料，可用搪瓷杯或 $1000\mathrm{mL}$ 具塞三角瓶；如为粗粒材料，可用5L的大口聚乙烯桶)内。被稳定材料的含水率应等于工地预期达到的最佳含水率，被稳定材料中所加的水应与工地所用的水相同。 

注①：在此，准备标准曲线的水泥剂量可为： $0.2\%$ 、 $4\%$ 、 $6\%$ 、 $8\%$ ，如水泥剂量较高或较低，应保证工地实际所用水泥或石灰的剂量位于标准曲线所用剂量的中间。 

4.4 取一个盛有试样的盛样器，在盛样器内加入两倍试样质量（湿料质量）体积的 $10\%$ 氯化铵溶液（如湿料质量为 $300\mathrm{g}$ ，则氯化铵溶液为 $600\mathrm{mL}$ ；湿料重为 $1000\mathrm{g}$ ，则氯化铵溶液为 $2000\mathrm{mL}$ ）。料为 $300\mathrm{g}$ ，则搅拌 $3\mathrm{min}$ （每分钟搅 $110 \sim 120$ 次）；料为 $1000\mathrm{g}$ ，则搅拌 $5\mathrm{min}$ 。如用 $1000\mathrm{mL}$ 具塞三角瓶，则手握三角瓶（瓶口向上）用力振荡 $3\mathrm{min}$ （每分钟120次 $\pm 5$ 次），以代替搅拌棒搅拌。放置沉淀 $10\mathrm{min}^{\text{②}}$ ，然后将上部清液转移到 $300\mathrm{mL}$ 烧杯 

内，搅匀，加盖表面皿待测。 

注②：如 $10\mathrm{min}$ 后得到的是混浊悬浮液，则应增加放置沉淀时间，直到出现无明显悬浮颗粒的悬浮液为止，并记录所需的时间，以后所有该种水泥(或石灰)稳定材料的试验，均应以同一时间为准。 

4.5 用移液管吸取上层(液面下 $10 \sim 20 \mathrm{~mm}$ ) 悬浮液 $10.0 \mathrm{~mL}$ 放入 $200 \mathrm{~mL}$ 的三角瓶内, 用量筒量取 $1.8 \%$ 氢氧化钠(内含三乙醇胺)溶液 $50 \mathrm{~mL}$ 倒入三角瓶中, 此时溶液 $\mathrm{pH}$ 值为 $12.5 \sim 13.0$ (可用 $\mathrm{pH} 12 \sim 14$ 精密试纸检验), 然后加入钙红指示剂(质量约为 $0.2 \mathrm{~g}$ ), 摇匀, 溶液呈玫瑰红色。记录滴定管中 EDTA 二钠标准溶液的体积 $V_{1}$ , 然后用 EDTA 二钠标准溶液滴定, 边滴定边摇匀, 并仔细观察溶液的颜色; 在溶液颜色变为紫色时, 放慢滴定速度, 并摇匀; 直到纯蓝色为终点, 记录滴定管中 EDTA 二钠标准溶液体积 $V_{2}$ (以 $\mathrm{mL}$ 计, 读至 $0.1 \mathrm{~mL}$ )。计算 $V_{1} - V_{2}$ , 即为 EDTA 二钠标准溶液的消耗量。 

4.6 对其他几个盛样器中的试样，用同样的方法进行试验，并记录各自的EDTA二钠标准溶液的消耗量。 

4.7 以同一水泥或石灰剂量稳定材料EDTA二钠标准溶液消耗量 $(\mathrm{mL})$ 的平均值为纵坐标，以水泥或石灰剂量 $(\%)$ 为横坐标制图。两者的关系应是一根顺滑的曲线，如图T0809-1所示。如素土、水泥或石灰改变，必须重做标准曲线。 

![](images/50612bd4ff9c15274728f97cf8a6a7234a90fa1a7fbc048410a6ae3b8712300e.jpg)



图T0809-1 EDTA标准曲线


# 5 试验步骤

5.1 选取有代表性的无机结合料稳定材料，对稳定中、粗粒材料取试样约 $3000\mathrm{g}$ ，对稳定细粒材料取试样约 $1000\mathrm{g}$ 。 

5.2 对水泥或石灰稳定细粒材料,称 $300\mathrm{g}$ 放在搪瓷杯中,用搅拌棒将结块搅散,加 $10\%$ 氯化铵溶液 $600\mathrm{mL}$ ;对水泥或石灰稳定中、粗粒材料,可直接称取 $1000\mathrm{g}$ 左右,放入 $10\%$ 氯化铵溶液 $2000\mathrm{mL}$ ,然后如前述步骤进行试验。 

5.3 利用所绘制的标准曲线，根据EDTA二钠标准溶液消耗量，确定混合料中的水泥或石灰剂量。 

# 6 结果整理

本试验应进行两次平行测定，取算术平均值，精确至 $0.1\mathrm{mL}$ ，允许重复性误差不得大于均值的 $5\%$ ，否则，重新进行试验。 

# 7 报告

报告应包括以下内容： 

(1)无机结合料稳定材料名称； 

(2)试验方法名称； 

(3) 试验数量 $n$ ; 

(4) 试验结果极小值和极大值; 

(5) 试验结果平均值 $\bar{X}$ ; 

(6)试验结果标准差 $S$ 

(7) 试验结果变异系数 $C_{\mathrm{v}}$ 。 

# 8 记录

本试验的记录格式如表T0809-1。 


表 T 0809-1 水泥或石灰剂量的测定


<table><tr><td>工程名称</td><td>试验方法</td></tr><tr><td>结构层名称</td><td>稳定剂种类</td></tr></table>

试样标号 


标准曲线制定


<table><tr><td>平行试样</td><td colspan="3">1</td><td colspan="3">2</td><td rowspan="2">平均 EDTA二钠标准溶液消耗量(mL)</td></tr><tr><td>剂量</td><td>V1(mL)</td><td>V2(mL)</td><td>EDTA二钠标准溶液消耗量(mL)</td><td>V1(mL)</td><td>V2(mL)</td><td>EDTA二钠标准溶液消耗量(mL)</td></tr><tr><td></td><td></td><td></td><td></td><td></td><td></td><td colspan="2"></td></tr><tr><td></td><td></td><td></td><td></td><td></td><td></td><td colspan="2"></td></tr><tr><td></td><td></td><td></td><td></td><td></td><td></td><td colspan="2"></td></tr><tr><td></td><td></td><td></td><td></td><td></td><td></td><td colspan="2"></td></tr><tr><td></td><td></td><td></td><td></td><td></td><td></td><td colspan="2"></td></tr><tr><td>标准曲线公式</td><td colspan="7"></td></tr></table>

<table><tr><td>试样编号</td><td>\(V_1\)</td><td>\(V_2\)</td><td>EDTA二钠标准溶液消耗量(mL)</td><td>平均EDTA二钠标准溶液消耗量(mL)</td><td>结合料剂量(%)</td></tr><tr><td>1</td><td></td><td></td><td></td><td rowspan="2"></td><td rowspan="2"></td></tr><tr><td>2</td><td></td><td></td><td></td></tr></table>

试验： 

校核： 

试验日期： 

# 条文说明

本办法适用于在水泥终凝之前的水泥含量测定，现场试样的石灰剂量应在路拌后尽快测试，否则需要用相应龄期的EDTA二钠标准溶液消耗量的标准曲线确定。 

EDTA滴定法的化学原理是：先用 $10\%$ 的 $\mathrm{NH_4Cl}$ 弱酸溶出水泥稳定材料中的 $\mathrm{Ca^{2+}}$ ，然后用EDTA二钠标准溶液夺取 $\mathrm{Ca^{2+}}$ ，EDTA二钠标准溶液的消耗与相应的水泥剂量（水泥剂量的大小正比于 $\mathrm{Ca^{2+}}$ 的数量）存在近似线性关系。 

由于氯化铵的标装一瓶为 $500\mathrm{g}$ ，在使用过程中氯化铵必须用电子秤过秤，不可就用一瓶当 $500\mathrm{g}$ 。瓶装蒸馏水也是一桶 $4500\mathrm{mL}$ ，在使用过程中必须重新过量筒。 

在试验操作过程中，每个样品搅拌的时间、速度和方式应力求相同，以减小试验误差。在做标准曲线时，如工地实际水泥剂量较大，素集料和低剂量水泥的试样可不做，而直接用较高的剂量试验，但应有两种剂量大于实用剂量和两种剂量小于实用剂量。配制的氯化铵溶液最好当天用完，不要放置过久，以免影响试验的精度。如素土、水泥或石灰较长时间没有改变，应在每天试验前，增加 $1\sim 2$ 点对标准曲线进行验证，以减少原材料的可能的离散对试验结果的影响。 

控制好滴定的各环节。EDTA滴定过程中，溶液的颜色有明显的变化过程，从玫瑰红色变为紫色，并最终变为蓝色。因此要把握好滴定的临界点，切不可直接将溶液滴到纯蓝色，因为在滴定过量时，溶液的颜色始终保持为纯蓝色，因此如果没有经过临界点的，可能已经过量很多。一般来说在溶液颜色变为紫色后，如水泥剂量较低，1~2滴就能彻底变蓝，如水泥剂量较高，可能需要再多些，因此此时的滴定速度务必放慢，逐滴滴入，并保持摇匀，以免滴定过量。 

钙红指示剂的作用是用来调节溶液的颜色，如果用量太少，颜色的变化不显著，容易滴定过量。如果用量太多，就会使变蓝的溶液，在搁置较长一段时间后又显现出紫色来。如果有经验的工作者也可根据经验确定，关键是要把握滴定过程中溶液颜色变化的规律。 

工程实践证明,对水泥和石灰稳定材料,在不同龄期测出的灰剂量都在下降。图T0809-2为一组水泥稳定材料的EDTA滴定量与龄期的关系图。分析其原因是随着龄期的增长,石灰稳定材料和水泥稳定材料中的一部分钙离子已经与被稳定材料中的矿物发生反应,生成新的化合物,因此游离钙离子减少,用初始的EDTA二钠标准溶液消耗量的标准曲线确定的掺灰量必然下降。正确的做法是在不同的龄期应用不同的EDTA二钠标准溶液消耗量的标准曲线,只有这样才能在不同龄期都能测出实际的掺灰量。因此,现场被稳定材料试样的掺灰率应在路拌后尽快测试,否则即使龄期不超过7天也需要用相应龄期的EDTA二钠标准溶液消耗量的标准曲线确定。对水泥稳定材料超出终凝时间(12h以后)所测定的水泥剂量,需作出相应的龄期校正。 

同时EDTA法的龄期效应曲线与素集料、水泥剂量、水泥品质、稳定层压实度、养护、温度等因素有关，应按工地具体使用的材料和配合比，通过试验，制备好龄期效应标准曲线，为实际检测工作提供依据。水泥稳定材料的龄期修正以小时计，石灰及二灰修正以天 

计, 水泥剂量测定不宜超过终凝, 石灰剂量测定不宜超过火山灰反应开始时间, 一般为 $7 \mathrm{~d}$ 。 

![](images/3854f1e253435c46e99c26d205db79a78b3d25cfa6cba51c0241c6b95a3c6ce6.jpg)



图T0809-2 反应龄期与EDTA二钠标准溶液消耗量的关系



注：系列1、系列2、系列3、系列4、系列5分别为水泥剂量是 $4.0\%$ 、 $4.5\%$ 、 $5.0\%$ 、 $5.5\%$ 、 $6.0\%$ 时混合料拌和后水泥剂量随时间变化的曲线。


# T 0810—2009 石灰稳定材料中石灰剂量测定方法（直读式测钙仪法）

# 1 适用范围

本试验方法适用于测定新拌石灰稳定材料中石灰的剂量。 

# 2 仪器设备

2.1 钙离子选择性电极(PVC薄膜)：1支。 

2.2 饱和甘汞电极：232（或330）型，1支。 

2.3 直读式测钙仪：1台。 

2.4 电子天平：量程不小于 $1500\mathrm{g}$ ，感量 $0.01\mathrm{g}$ ；分析天平：量程不小于 $50\mathrm{g}$ ，感量 $0.0001\mathrm{g}$ ，各1台。 

2.5 量筒： $1000\mathrm{mL},200\mathrm{mL},50\mathrm{mL}$ ，各1只。 

2.6 具塞三角瓶：1000mL、10个（或搪瓷杯10个）；500mL，4个。 

2.7 大口聚乙烯桶：5L，4个。 

2.8 烧杯： $2000\mathrm{mL},1$ 个； $300\mathrm{mL},10$ 个； $50\mathrm{mL},15$ 个。 

2.9 容量瓶： $1000\mathrm{mL},1$ 个。 

2.10 塑料瓶：10L，2个；1000mL，3个；250mL，2个。 

2.11 大肚移液管： $100\mathrm{mL},1$ 支。 

2.12 干燥器：1个。 

2.13 表面皿： $\phi 90\mathrm{mm},10$ 个； $\phi 50\mathrm{mm},15$ 个。 

2.14 计时器：1只。 

2.15 搅拌子：20只。 

2.16 电炉、石棉网：各1个。 

2.17 洗瓶： $500\mathrm{mL}$ ，1个。 

2.18 其他：吸水管，洗耳球，粗、细玻璃棒，试剂勺。 

# 3 制备溶液

# 3.1 $10\%$ 氯化铵溶液

将 $100\mathrm{g}$ 氢化铵放入大烧杯中，加蒸馏水 $900\mathrm{mL}^{\text{①}}$ ，搅拌均匀后，存放于塑料桶内保存。注 $①$ ：配制体积，可根据待测样品数量确定。 

# 3.2 $20\%$ 氢氧化钠溶液

用感量 $0.01\mathrm{g}$ 的电子天平迅速称取 $40\mathrm{g}$ 分析纯氢氧化钠 $(\mathrm{NaOH})$ 放入 $300\mathrm{mL}$ 烧杯中，加入 $160\mathrm{mL}$ 新煮沸并已冷却的蒸馏水。用玻璃棒充分搅匀后，转入塑料瓶中备用（若用玻璃瓶装，瓶塞应改用橡皮塞，避免因久放瓶塞打不开）。 

# 3.3 $10^{-1}\mathrm{mol / L}$ 氯化钙标准溶液

将分析纯碳酸钙 $\mathrm{(CaCO_3)}$ 在 $180^{\circ}\mathrm{C}$ 烘箱中烘 $2\mathrm{h}$ 后，取出放入干燥器内冷却 $45\mathrm{min}$ 。用分析天平准确称取碳酸钙 $10.009\mathrm{g}$ 放入 $300\mathrm{mL}$ 烧杯中。用少许蒸馏水润湿后，从杯口用吸水管沿杯壁逐滴滴入 $1:5$ 稀盐酸 $(18\mathrm{mL}$ 盐酸加 $90\mathrm{mL}$ 蒸馏水)并轻摇杯子，使碳酸钙全部溶解。然后用洗瓶吹洗杯壁，移至电炉上加热并保持微沸 $5\mathrm{min}$ ，以驱除二氧化碳。 

冷却后转移至 $1000 \mathrm{~mL}$ 容量瓶中, 用蒸馏水多次沿杯壁冲洗烧杯, 将冲洗的水一并导入容量瓶中, 当蒸馏水加到约 $950 \mathrm{~mL}$ 左右时, 再用 $20 \%$ 氢氧化钠调至中性, 使 $\mathrm{pH}$ 值为 7 。最后用蒸馏水稀释至刻度, 反复摇匀, 静置后倒入 $1000 \mathrm{~mL}$ 塑料瓶②中备用。 

注②：装有各种溶液的塑料瓶(桶)均应贴上标签,写明浓度,溶液名称和配制日期。 

# 3.4 $10^{-2}\mathrm{mol / L}$ 氯化钙标准溶液

用大肚移液管吸取 $10^{-1}\mathrm{mol} / \mathrm{L}$ 氯化钙标准溶液 $100\mathrm{mL}$ 放入 $1000\mathrm{mL}$ 容量瓶中，加蒸馏水稀释到刻度后，充分摇匀，转入 $1000\mathrm{mL}$ 塑料瓶中备用。 

# 3.5 $10^{-3}\mathrm{mol / L}$ 氯化钙标准溶液

用大肚移液管吸取 $10^{-2}\mathrm{mol} / \mathrm{L}$ 氯化钙标准溶液 $100\mathrm{mL}$ 放入 $1000\mathrm{mL}$ 容量瓶中，加蒸馏水稀释到刻度，充分摇匀，转入 $1000\mathrm{mL}$ 塑料瓶中备用。 

# 3.6 氯化钾饱和溶液

用感量为 $0.01\mathrm{g}$ 的电子天平称分析纯氯化钾（KCl） $70\mathrm{g}$ ，放入 $300\mathrm{mL}$ 烧杯中，用量筒取 $200\mathrm{mL}$ 蒸馏水倒入烧杯内，用玻璃棒充分搅动，溶液中应留有结晶（溶液呈过饱和状态），移入塑料瓶中备用。 

# 4 准备仪器和电极

4.1钙电极(图T0810-1)：在测定前一天，应将内参比电极从套管中取出，向管中滴入 $10^{-1}\mathrm{mol / L}$ 氯化钙标准溶液15滴左右。再将内参比电极装回管内。在每天进行测定之前，将钙电极从套管中取出，将有薄膜的一端放在 $10^{-2}\mathrm{mol / L}$ 氯化钙标准溶液中浸泡 $2\mathrm{h}$ 使电极活化。使用前取出电极，用水冲洗并用软纸吸干电极上的水分。 

4.2 甘汞电极：检查内液面是否与上部加液口平，若内液面低时，拔去加液口橡皮帽并用滴管添加氯化钾饱和溶液。测定时拔去上端加液口橡皮帽和下端橡皮帽。用水冲洗并用软纸吸干水分。 

4.3 仪器：在测定前接通测钙仪电源，使仪器预热 $20\mathrm{min}$ 

# 5 准备石灰稳定材料标准剂量浸提液

5.1 测定被稳定材料和石灰的风干含水率。 

5.2 确定石灰稳定材料的最佳含水率。 

5.3 计算 $6\%$ 、 $14\%$ 石灰稳定材料中石灰、被稳定材料和水的质量。 

![](images/bc361c6042f0a7d1c0da61c944e7df0c618cf587575fa0140b0eeb86d8a98a45.jpg)



a)甘汞电极


![](images/9a08a1ca8509fc4251eab191cc2669661f3420131ddd3ac62a0ffd67bbb5634b.jpg)



b)钙电极



图T0810-1 甘汞电极和钙电极


# 5.4 石灰稳定材料标准剂量浸提液的制备：

用准备好的被稳定材料和石灰配制 $6\%$ 、 $14\%$ 的石灰稳定材料标准剂量浸提液供标定仪器用。用电子天平按本方法5.3中计算所得的量分别称取准备好的被稳定材料和石灰，制备以上两种剂量的石灰稳定材料。石灰稳定细粒材料各制备 $300\mathrm{g}$ 湿混合料，分别放入 $1000\mathrm{mL}$ 具塞三角瓶(或搪瓷杯)中，混匀。再用量筒加入 $10\%$ 氯化铵溶液 $600\mathrm{mL}$ ，盖紧塞子用手振荡(或用搅拌棒搅拌) $3\mathrm{min}$ ，保持每分钟120次 $\pm 5$ 次。对石灰稳定中、粗粒材料各制备 $1000\mathrm{g}$ 湿混合料，分别放入5L聚乙烯桶中，混匀。再用量筒加入 $10\%$ 氯化铵溶液 $2000\mathrm{mL}$ ，用搅拌棒搅拌 $5\mathrm{min}$ 。 

将以上溶液静置 $10\mathrm{min}$ 后将上部清液用移液管转移到干燥、洁净的 $500\mathrm{mL}$ 具塞三角瓶中，摇匀，瓶外加贴标签，供以后标定仪器时用。 

当石灰品种，被稳定材料类型和水质相同时，制备的 $6\%$ 、 $14\%$ 石灰稳定材料标准剂量浸提液可供连续标定10d之用。 

注③：可根据设计剂量选择石灰稳定材料标准浸提液剂量的上限，如果剂量高时，标定所用剂量的上限可以是 $16\%$ 或 $18\%$ 等。此时，标定仪器过程中调节旋钮Ⅱ应使之显示16.0或18.0等。 

![](images/208e97587c84f720985f63c5f1ca54168edfb0c8235a3bf6178122d075e99079.jpg)



图T0810-2


# 6 标定仪器

6.1 将上述制备好的标准液分别移出 $25 \sim 30 \mathrm{~mL}$ 于干燥、洁净的 $50 \mathrm{~mL}$ 烧杯中，各加入一只搅拌子。先将 $6 \%$ 标准液放在直读式测钙仪上，待仪器开始搅拌后放入钙电极和甘汞电极（见图 T0810-2），停止搅拌后，调整校正 I 旋钮，使之显示 6.0；采样读数结束。将电极提起，取下 $6 \%$ 标准液。用水冲洗电极并用软纸吸干电极上的水。 

6.2 将装有 $14\%$ 标准液的烧杯放在直读式测钙仪上，开始搅拌后，放入钙电极和甘汞电极。停止搅拌后，调整校正 

Ⅱ旋钮，使之显示14.0。 

6.3 如此重复 $2 \sim 3$ 次。每次用 $6\%$ 和 $14\%$ 标准液校正均能显示6.0和14.0时，仪器标定即完毕。 

# 7 试验步骤

7.1 从施工现场同一位置取具有代表性的石灰稳定中、粗粒材料约 $3000\mathrm{g}$ ，石灰稳定细粒材料试样约 $1000\mathrm{g}$ ，经进一步拌匀后备用。 

7.2 用感量 $0.01\mathrm{g}$ 的电子天平称取两份石灰稳定细粒材料试样各 $300\mathrm{g}$ ，并分别放入两个 $1000\mathrm{mL}$ 具塞三角瓶中，每个三角瓶中加 $10\%$ 氯化铵溶液 $600\mathrm{mL}$ 。盖紧塞子用手振荡（或用不锈钢棒搅拌） $2\mathrm{min}$ ，保持每分钟 $120$ 次 $\pm 5$ 次。用感量 $0.01\mathrm{g}$ 的电子天平称取两份石灰稳定中、粗粒材料试样各 $1000\mathrm{g}$ ，并分别放入 $5\mathrm{L}$ 聚乙烯桶中，加 $10\%$ 氯化铵溶液 $2000\mathrm{mL}$ 用搅拌棒搅拌 $5\mathrm{min}$ 。 

7.3 以上溶液静置 $10\mathrm{min}$ 后，将 $25\sim 30\mathrm{mL}$ 待测液用移液管移入干燥、洁净的 $50\mathrm{mL}$ 烧杯中。加入一只搅拌子并放在直读式测钙仪上，仪器开始搅拌后，放入钙电极和甘汞电极，待停止搅拌后，仪器显示的数值即为该样品的石灰剂量。 

# 8 结果整理

8.1 试验结果精确至 $0.1\%$ 。 

8.2 本试验应进行两次平行测定，取两次测试结果的平均值。 

# 9 报告

报告应包括以下内容： 

(1)无机结合料稳定材料名称； 

(2)试验方法名称； 

(3) 试验数量 $n$ 

(4)试验结果极小值和极大值； 

(5) 试验结果平均值 $\overline{X}$ ; 

(6)试验结果标准差 $S$ 

(7) 试验结果变异系数 $C_{\mathrm{v}}$ 。 

# 10 记录

本试验的记录格式如表T0810-1。 


表 T 0810-1 水泥或石灰剂量的测定


<table><tr><td>工程名称</td></tr><tr><td>结构层名称</td></tr><tr><td>试样标号</td></tr></table>

<table><tr><td>试验方法</td></tr><tr><td>稳定剂种类</td></tr></table>

<table><tr><td>试样编号</td><td></td><td></td></tr><tr><td>结合料剂量(%)</td><td></td><td></td></tr></table>

试验： 

校核： 

试验日期： 

# 条文说明

在试验操作过程中应注意的事项有：在计算 $6\%$ 和 $14\%$ 混合料的组成时，应使混合料的最佳含水率与施工碾压时的最佳含水率相近。若被稳定材料、石灰或水质有变化时，必须重新配制 $6\%$ 和 $14\%$ （或 $16\%$ 、 $18\%$ ）石灰稳定材料标准剂量浸提液，并用它标定仪器。制备每个样品的浸提液时，搅拌的时间、速度和方式应力求相同。配制的氯化铵溶液当天用完，不宜放置过久。所用器具必须用水冲洗干净。每测完一个样品应用蒸馏水或自来水冲洗电极，并用软纸吸干后再测下一个样品。若进行全天测试，午间休息时可将钙电极薄膜端浸泡在 $10^{-3}\mathrm{mol}$ 氯化钙标准溶液中，下午测定前不必进行活化。下午测定结束后应用水冲洗电极，并用软纸水吸干，套上橡皮帽，然后挂起干放保存，次日用前再进行活化。在连续使用时，电极的内参比液应每周更换一次，以保证试验的稳定性。 

# T 0811-1994 石灰中有效氧化钙测定方法

# 1 适用范围

本方法适用于测定各种石灰的有效氧化钙含量。 

# 2 仪器设备

2.1 方孔筛： $0.15\mathrm{mm}$ ，1个。 

2.2 烘箱： $50\sim 250^{\circ}\mathrm{C},1$ 台。 

2.3 干燥器： $\phi 250\mathrm{mm},1$ 个。 

2.4 称量瓶： $\phi 30\mathrm{mm} \times 50\mathrm{mm}, 10$ 个。 

2.5 瓷研钵： $\phi 120\sim 130\mathrm{mm},1$ 个。 

2.6 分析天平：量程不小于 $50\mathrm{g}$ ，感量 $0.0001\mathrm{g}, 1$ 台。 

2.7 电子天平：量程不小于 $500\mathrm{g}$ ，感量 $0.01\mathrm{g}$ 。1台。 

2.8 电炉：1500W，1个。 

2.9 石棉网： $200\mathrm{mm}\times 200\mathrm{mm},1$ 块。 

2.10 玻璃珠： $\phi 3 \mathrm{~mm}$ ，一袋（ $0.25 \mathrm{~kg}$ ）。 

2.11 具塞三角瓶： $250\mathrm{mL},20$ 个。 

2.12 漏斗：短颈，3个。 

2.13 塑料洗瓶：1个。 

2.14 塑料桶：20L，1个。 

2.15 下口蒸馏水瓶： $5000\mathrm{mL}, 1$ 个。 

2.16 三角瓶: $300 \mathrm{~mL}, 10$ 个。 

2.17 容量瓶： $250\mathrm{mL},1000\mathrm{mL}$ ，各1个。 

2.18 量筒： $200\mathrm{mL},100\mathrm{mL},50\mathrm{mL},5\mathrm{mL}$ ，各1个。 

2.19 试剂瓶: $250 \mathrm{~mL} 、 1000 \mathrm{~mL}$ , 各 5 个。 

2.20 塑料试剂瓶：1L，1个。 

2.21 烧杯： $50\mathrm{mL},5$ 个； $250\mathrm{mL}$ （或 $300\mathrm{mL}$ )，10个。 

2.22 棕色广口瓶： $60\mathrm{mL},4$ 个； $250\mathrm{mL},5$ 个。 

2.23 滴瓶： $60\mathrm{mL},3$ 个。 

2.24 酸滴定管： $50\mathrm{mL},2$ 支。 

2.25 滴定台及滴定管夹：各一套。 

2.26 大肚移液管： $25\mathrm{mL},50\mathrm{mL}$ ，各1支。 

2.27 表面皿： $70\mathrm{mm}$ ，10块。 

2.28 玻璃棒： $8\mathrm{mm}\times 250\mathrm{mm}$ 及 $4\mathrm{mm}\times 180\mathrm{mm}$ 各10支。 

2.29 试剂勺：5个。 

2.30 吸水管： $8\mathrm{mm} \times 150\mathrm{mm}, 5$ 支。 

2.31 洗耳球：大、小各1个。 

# 3 试剂

3.1 蔗糖(分析纯)。 

3.2 酚酞指示剂：称取 $0.5\mathrm{g}$ 酚酞溶于 $95\%$ 乙醇 $50\mathrm{mL}$ 中。 

3.3 $0.1\%$ 甲基橙水溶液：称取 $0.05\mathrm{g}$ 甲基橙溶于 $50\mathrm{mL}$ 蒸馏水 $(40\sim 50^{\circ}\mathrm{C})$ 中。 

3.4 盐酸标准溶液(相当于 $0.5\mathrm{mol} / \mathrm{L}$ )：将 $42\mathrm{mL}$ 浓盐酸（相对密度1.19）稀释至1L，按下述方法标定其摩尔浓度后备用。 

称取约 $0.8 \sim 1.0\mathrm{g}$ （精确至 $0.0001\mathrm{g}$ ) 已在 $180^{\circ}\mathrm{C}$ 烘干 $2\mathrm{h}$ 的碳酸钠（优级纯或基准级）记录为 $m$ ，置于 $250\mathrm{mL}$ 三角瓶中，加 $100\mathrm{mL}$ 水使其完全溶解；然后加入 $2 \sim 3$ 滴 $0.1\%$ 甲基橙指示剂，记录滴定管中待标定盐酸标准溶液的体积 $V_{1}$ ，用待标定的盐酸标准溶液滴定，至碳酸钠溶液由黄色变为橙红色；将溶液加热至沸腾，并保持微沸 $3\mathrm{min}$ ，然后放在冷水中冷至室温，如此时橙红色变为黄色，再用盐酸标准溶液滴定，至溶液出现稳定橙红色时为止，记录滴定管中盐酸标准溶液的体积 $V_{2}, V_{1}, V_{2}$ 的差值即为盐酸标准溶液的消耗量 $M = m / (V \times 0.053)$ 。 

盐酸标准溶液的摩尔浓度①按下式计算： 

$$
M = m / (V \times 0. 0 5 3) \tag {T0811-1}
$$

式中： $M$ ——盐酸标准溶液摩尔浓度； 

$m$ ——称取碳酸钠的质量（g）； 

$V$ ——滴定时盐酸标准溶液的消耗量 $(\mathrm{mL})$ 。 

0.053——与 $1.00 \mathrm{ml}$ 盐酸标准溶液 $\left[\mathrm{C}(\mathrm{HCl}) = 1.000 \mathrm{~mol} / \mathrm{L}\right]$ 相当的以克表示的无水碳酸钠的质量。 

注①：该处的盐酸标准溶液的浓度相当于 $1\mathrm{mol} / \mathrm{L}$ 标准溶液浓度的一半左右。 

# 4 准备试样

4.1 生石灰试样：将生石灰样品打碎，使颗粒不大于 $1.18\mathrm{mm}$ 。拌和均匀后用四分法缩减至 $200\mathrm{g}$ 左右，放入瓷研钵中研细。再经四分法缩减至 $20\mathrm{g}$ 左右。研磨所得石灰样品，使通过 $0.15\mathrm{mm}$ （方孔筛）的筛。从此细样中均匀挑取10余克，置于称量瓶中在 $105^{\circ}\mathrm{C} \pm 1^{\circ}\mathrm{C}$ 烘箱内烘至恒重，贮于干燥器中，供试验用。 

4.2 消石灰试样：将消石灰样品四分法缩减至10余克。如有大颗粒存在，须在瓷研钵中磨细至无不均匀颗粒存在为止。置于称量瓶中在 $105^{\circ}\mathrm{C} \pm 1^{\circ}\mathrm{C}$ 烘箱内烘至恒重，贮于干燥器中，供试验用。 

# 5 试验步骤

5.1 称取约 $0.5\mathrm{g}$ （用减量法称量，精确至 $0.0001\mathrm{g}$ ）试样，记录为 $m_{1}$ ，放入干燥的 $250\mathrm{mL}$ 具塞三角瓶中，取 $5\mathrm{g}$ 蔗糖覆盖在试样表面，投入干玻璃珠15粒，迅速加入新煮沸并已冷却的蒸馏水 $50\mathrm{mL}$ ，立即加塞振荡 $15\mathrm{min}$ （如有试样结块或粘于瓶壁现象，则应重新取样）。 

5.2 打开瓶塞，用水冲洗瓶塞及瓶壁，加入 $2\sim 3$ 滴酚酞指示剂，记录滴定管中盐酸标准溶液体积 $V_{3}$ ，用已标定的约 $0.5\mathrm{mol} / \mathrm{L}$ 盐酸标准溶液滴定（滴定速度以每秒 $2\sim 3$ 滴为宜），至溶液的粉红色显著消失并在 $30\mathrm{s}$ 内不再复现即为终点，记录滴定管中盐酸标准溶液的体积 $V_{4}$ 。 $V_{3}, V_{4}$ 的差值即为盐酸标准溶液的消耗量 $V_{5}$ 。 

# 6 计算

按式（T0811-2）计算有效氧化钙的含量。 

$$
X = \frac {V _ {5} \times M \times 0 . 0 2 8}{m _ {1}} \times 1 0 0 \tag {T0811-2}
$$

式中： $X$ —有效氧化钙的含量 $(\%)$ ； 

$V_{5}$ ——滴定时消耗标准溶液的体积 $(\mathrm{mL})$ ； 

0.028——氧化钙毫克当量； 

$m_{1}$ ——试样质量(g)； 

$M$ ——盐酸标准溶液摩尔浓度 $(\mathrm{mol} / \mathrm{L})$ 。 

# 7 结果整理

对同一石灰样品至少应做两个试样和进行两次测定，并取两次结果的平均值代表最终结果。石灰中氧化钙和有效钙含量在 $30\%$ 以下的允许重复性误差为 $0.40, 30\% \sim 50\%$ 的为0.50，大于 $50\%$ 的为0.60。 

# 8 报告

报告应包括以下内容： 

(1)石灰来源； 

(2) 试验方法名称； 

(3) 单个试验结果; 

(4) 试验结果平均值 $\bar{X}$ 。 

# 9 记录

本试验的记录格式如表T0811-1。 

表 T 0811-1 石灰中有效氧化钙测定记录表 

工程名称 

试验方法 

路段范围 

石灰来源 

试样标号 


盐酸标准溶液的摩尔浓度滴定


<table><tr><td rowspan="2">碳酸钠质量(g)</td><td colspan="2">滴定管中盐酸量</td><td rowspan="2">盐酸溶液消耗量V(mL)</td><td rowspan="2">摩尔浓度M(mol/L)</td><td rowspan="2">平均摩尔浓度M(mol/L)</td></tr><tr><td>V1(mL)</td><td>V2(mL)</td></tr><tr><td></td><td></td><td></td><td></td><td></td><td></td></tr><tr><td></td><td></td><td></td><td></td><td></td><td></td></tr></table>


石灰的有效氧化钙滴定


<table><tr><td rowspan="2">试验编号</td><td rowspan="2">石灰质量(g)</td><td colspan="2">滴定管中盐酸量</td><td rowspan="2">盐酸溶液耗量\(V_{5}\)(mL)</td><td rowspan="2">有效氧化钙含量(%)</td></tr><tr><td>\(V_{3}\)(mL)</td><td>\(V_{4}\)(mL)</td></tr><tr><td></td><td></td><td></td><td></td><td></td><td rowspan="2"></td></tr><tr><td></td><td></td><td></td><td></td><td></td></tr></table>

试验： 

校核： 

试验日期： 

# 条文说明

本试验是根据石灰活性氧化钙与蔗糖 $\mathrm{C_{12}H_{22}O_{11}}$ 化合而成水溶性的蔗糖钙 $\mathrm{CaO}\cdot \mathrm{C_{12}}$ $\mathrm{H}_{22}\mathrm{O}_{11}\cdot 2\mathrm{H}_2\mathrm{O}$ ，而石灰中其他非活性的钙盐则不与蔗糖作用，氧化镁则与蔗糖反应缓慢的原理，应用此不同的反应条件，采用中和滴定法，用已知浓度的盐酸进行滴定（以酚酞为指示剂），达到滴定终点时，按盐酸消耗量计算出有效氧化钙的含量。 

分析化学中，在配制和标定标准溶液时，注意尽量降低操作误差。使用足够量的基准物，以保证测量相对误差不超过许可限度；普通分析天平的称量绝对误差两次读数为 $\pm 0.0002\mathrm{g}$ 和滴定管的体积测量绝对误差为 $\pm 0.02\mathrm{mL}$ 。所以基准物用量必须大于 $0.2\mathrm{g}$ 

和 $20.00\mathrm{mL}$ , 才能保证测量相对误差不大于 $\pm 0.1\%$ 。 $0.4\mathrm{g}$ 碳酸钠用 $0.5\mathrm{mol/L}$ 盐酸滴定约消耗 $15\mathrm{mL}$ 左右, 故将碳酸钠用量改为 $0.8 \sim 1.0\mathrm{g}$ , 准确至 $0.0005\mathrm{g}$ 改为准确至 $0.0002\mathrm{g}$ , 滴定所需的 $0.5\mathrm{mol/L}$ 盐酸溶液约 $30\mathrm{mL}$ 。 

生石灰打碎，原规程是过 $2\mathrm{mm}$ 圆孔筛，现为统一采用标准方孔筛，筛孔为 $1.18\mathrm{mm}$ 。 

该试验的操作关键有以下几条：(1)取样时，若是消石灰，用四分法缩至 $10\mathrm{g}$ 左右研细取得，而不是通过 $0.15\mathrm{mm}$ 筛取得；(2)蔗糖要迅速覆盖试样，以防试样被碳化；加热蒸馏水是为了排除二氧化碳，故冷却后马上进行下一步操作。另外，在试验检测中要注意石灰的有效钙含量随着其存放时间的增长在减少（尤其是野外露天存放）。 

# T 0812—1994 石灰中氧化镁测定方法

# 1 适用范围

本试验方法适用于测定各种石灰的总氧化镁含量。 

# 2 仪器设备

2.1 方孔筛： $0.15\mathrm{mm},1$ 个。 

2.2 烘箱： $50\sim 250^{\circ}\mathrm{C},1$ 台。 

2.3 干燥器： $\phi 250\mathrm{mm},1$ 个。 

2.4 称量瓶: $\phi 30\mathrm{mm} \times 50\mathrm{mm}, 10$ 个。 

2.5 瓷研体： $\phi 120\sim 130\mathrm{mm},1$ 个。 

2.6 分析天平：量程不小于 $50\mathrm{g}$ ，感量 $0.0001\mathrm{g}, 1$ 台。 

2.7 电子天平：量程不小于 $500\mathrm{g}$ ，感量 $0.01\mathrm{g}$ 。1台。 

2.8 电炉：1500W，1个。 

2.9 石棉网： $200\mathrm{mm}\times 200\mathrm{mm},1$ 块。 

2.10 玻璃珠： $\phi 3\mathrm{mm}$ ，一袋 $(0.25\mathrm{kg})$ 。 

2.11 具塞三角瓶： $250\mathrm{mL}$ ，20个。 

2.12 漏斗：短颈，3个。 

2.13 塑料洗瓶：1个。 

2.14 塑料桶：20L，1个。 

2.15 下口蒸馏水瓶： $5000\mathrm{mL},1$ 个。 

2.16 三角瓶： $300\mathrm{mL}$ ，10个。 

2.17 容量瓶： $250\mathrm{mL},1000\mathrm{mL}$ ，各1个。 

2.18 量筒： $200\mathrm{mL}, 100\mathrm{mL}, 50\mathrm{mL}, 5\mathrm{mL}$ ，各1个。 

2.19 试剂瓶： $250\mathrm{mL},1000\mathrm{mL}$ ，各5个。 

2.20 塑料试剂瓶：1L，1个。 

2.21 烧杯： $50\mathrm{mL}, 5$ 个； $250\mathrm{mL}$ （或 $300\mathrm{mL}$ ），10 个。 

2.22 棕色广口瓶: $60 \mathrm{~mL}, 4$ 个; $250 \mathrm{~mL}, 5$ 个。 

2.23 滴瓶: $60 \mathrm{~mL}, 3$ 个。 

2.24 酸滴定管： $50\mathrm{mL},2$ 支。 

2.25 滴定台及滴定管夹：各一套。 

2.26 大肚移液管： $25\mathrm{mL},50\mathrm{mL}$ ，各1支。 

2.27 表面皿： $70\mathrm{mm}$ ，10块。 

2.28 玻璃棒： $8\mathrm{mm} \times 250\mathrm{mm}$ 及 $4\mathrm{mm} \times 180\mathrm{mm}$ 各10支。 

2.29 试剂勺：5个。 

2.30 吸水管： $8\mathrm{mm} \times 150\mathrm{mm}, 5$ 支。 

# 2.31 洗耳球：大、小各1个。

# 3 试剂

3.1 1:10 盐酸：将 1 体积盐酸（相对密度 1.19）以 10 体积蒸馏水稀释。 

3.2 氢氧化铵—氯化铵缓冲溶液：将 $67.5\mathrm{g}$ 氯化铵溶于 $300\mathrm{mL}$ 无二氧化碳蒸馏水中，加浓氢氧化铵(氨水)(相对密度为0.90) $570\mathrm{mL}$ ，然后用水稀释至 $1000\mathrm{mL}$ 。 

3.3 酸性铬兰K-萘酚绿 $\mathrm{B}(1:2.5)$ 混合指示剂：称取 $0.3\mathrm{g}$ 酸性铬兰K和 $0.75\mathrm{g}$ 萘酚绿B与 $50\mathrm{g}$ 已在 $105^{\circ}\mathrm{C} \pm 1^{\circ}\mathrm{C}$ 烘干的硝酸钾混合研细，保存于棕色广口瓶中。 

3.4 EDTA二钠标准溶液：将10克EDTA二钠溶于 $40\sim 50^{\circ}\mathrm{C}$ 蒸馏水中，待全部溶解并冷却至室温后，用水稀释至 $1000\mathrm{mL}$ 

3.5 氧化钙标准溶液：精确称取 $1.7848\mathrm{g}$ 在 $105^{\circ}\mathrm{C} \pm 1^{\circ}\mathrm{C}$ 烘干(2h)的碳酸钙（优级纯），置于 $250\mathrm{mL}$ 烧杯中，盖上表面皿，从杯嘴缓慢滴加 $1:10$ 盐酸 $100\mathrm{mL}$ ，加热溶解，待溶液冷却后，移入 $1000\mathrm{mL}$ 的容量瓶中，用新煮沸冷却后的蒸馏水稀释至刻度摇匀。此溶液每毫升的 $\mathrm{Ca^{2+}}$ 含量相当于 $1\mathrm{mg}$ 氧化钙的 $\mathrm{Ca^{2+}}$ 含量。 

3.6 $20\%$ 的氢氧化钠溶液：将 $20\mathrm{g}$ 氢氧化钠溶于 $80\mathrm{mL}$ 蒸馏水中。 

3.7钙指示剂：将 $0.2\mathrm{g}$ 钙试剂羧酸钠和 $20\mathrm{g}$ 已在 $105^{\circ}\mathrm{C} \pm 1^{\circ}\mathrm{C}$ 烘干的硫酸钾混合研细，保存于棕色广口瓶中。 

3.8 $10\%$ 酒石酸钾钠溶液: 将 $10 \mathrm{~g}$ 酒石酸钾钠溶于 $90 \mathrm{~mL}$ 蒸馏水中。 

3.9 三乙醇胺(1:2)溶液：将1体积三乙醇胺以2体积蒸馏水稀释摇匀。 

# 4 EDTA二钠标准溶液与氧化钙和氧化镁关系的标定

4.1 精确吸取 $V_{1} = 50\mathrm{mL}$ 氧化钙标准溶液放于 $300\mathrm{mL}$ 三角瓶中，用水稀释到 $100\mathrm{mL}$ 左右，然后加入钙指示剂约 $0.2\mathrm{g}$ ，以 $20\%$ 氢氧化钠溶液调整溶液碱度到出现酒红色，再过量加 $3\sim 4\mathrm{mL}$ ，然后以EDTA二钠标准溶液滴定，至溶液由酒红色变成纯蓝色时为止，记录EDTA二钠标准溶液体积 $V_{2}$ 。 

4.2 EDTA二钠标准溶液对氧化钙滴定度按式(T0812-1)计算。 

$$
T _ {\mathrm {C a O}} = C V _ {1} / V _ {2} \tag {T0812-1}
$$

式中: $T_{\mathrm{CaO}}$ ——EDTA 二钠标准溶液对氧化钙的滴定度, 即 $1 \mathrm{~mL}$ EDTA 二钠标准溶液相当 

于氧化钙的毫克数； 

$C$ —— $1\mathrm{mL}$ 氧化钙标准溶液含有氧化钙的毫克数，等于1； 

$V_{1}$ ——吸取氧化钙标准溶液体积 $(\mathrm{mL})$ ； 

$V_{2}$ ——消耗EDTA二钠标准溶液体积 $(\mathrm{mL})$ 。 

4.3 EDTA二钠标准溶液对氧化镁的滴定度 $(T_{\mathrm{MgO}})$ 即 $1\mathrm{mL}$ EDTA二钠标准溶液相当于氧化镁的毫克数，按式(T0812-2)计算。 

$$
T _ {\mathrm {M g O}} = T _ {\mathrm {C a O}} \times \frac {4 0 . 3 1}{5 6 . 0 8} = 0. 7 2 T _ {\mathrm {C a O}} \tag {T0812-2}
$$

# 5 准备试样

5.1 生石灰试样：将生石灰样品打碎，使颗粒不大于 $1.18\mathrm{mm}$ 。拌和均匀后用四分法缩减至 $200\mathrm{g}$ 左右，放入瓷研钵中研细。再经四分法缩减至 $20\mathrm{g}$ 左右。研磨所得石灰样品，使通过 $0.15\mathrm{mm}$ （方孔筛）的筛。从此细样中均匀挑取10余克，置于称量瓶中在 $105^{\circ}\mathrm{C} \pm 1^{\circ}\mathrm{C}$ 烘箱内烘至恒重，贮于干燥器中，供试验用。 

5.2 消石灰试样：将消石灰样品四分法缩减至10余克。如有大颗粒存在，须在瓷研钵中磨细至无不均匀颗粒存在为止。置于称量瓶中在 $105^{\circ}\mathrm{C} \pm 1^{\circ}\mathrm{C}$ 烘箱内烘至恒重，贮于干燥器中，供试验用。 

# 6 试验步骤

6.1 称取约 $0.5\mathrm{g}$ (准确至 $0.0001\mathrm{g}$ ) 石灰试样，并记录试样质量 $m$ ，放入 $250\mathrm{mL}$ 烧杯中，用水湿润，加 $1:10$ 盐酸 $30\mathrm{mL}$ ，用表面皿盖住烧杯，加热至微沸并保持微沸 $8 \sim 10\mathrm{min}$ 。 

6.2 用水把表面皿洗净，冷却后把烧杯内的沉淀及溶液移入 $250\mathrm{mL}$ 容量瓶中，加水至刻度摇匀。 

6.3 待溶液沉淀后，用移液管吸取 $25\mathrm{mL}$ 溶液，放入 $250\mathrm{mL}$ 三角瓶中，加 $50\mathrm{mL}$ 水稀释后，加酒石酸钾钠溶液 $1\mathrm{mL}$ 、三乙醇胺溶液 $5\mathrm{mL}$ ，再加入铵一铵缓冲溶液 $10\mathrm{mL}$ （此时待测溶液的 $\mathrm{pH} = 10$ ）、酸性格兰K—萘酚绿B指示剂约 $0.1\mathrm{g}$ 。记录滴定管中初始EDTA二钠标准溶液体积 $V_{5}$ ，用EDTA二钠标准溶液滴定至溶液由酒红色变为纯蓝色时即为终点，记录滴定管中EDTA二钠标准溶液的体积 $V_{6}$ ，则 $V_{5}, V_{6}$ 的差值即为滴定钙镁合量的EDTA二钠标准溶液的消耗量 $V_{3}$ 。 

6.4 再从 6.2 的容量瓶中, 用移液管吸取 $25 \mathrm{~mL}$ 溶液, 置于 $300 \mathrm{~mL}$ 三角瓶中, 加水 $150 \mathrm{~mL}$ 稀释后, 加三乙醇铵溶液 $5 \mathrm{~mL}$ 及 $20 \%$ 氢氧化钠溶液 $5 \mathrm{~mL}$ (此时待测溶液的 $\mathrm{pH} \geqslant 12$ ), 放入约 $0.2 \mathrm{~g}$ 钙指示剂。记录滴定管中初始 EDTA 二钠标准溶液体积 $V_{7}$ , 用 EDTA 二 

钠标准溶液滴定,至溶液由酒红色变为蓝色即为终点,记录滴定管中EDTA二钠标准溶液的体积 $V_{8}$ , 则 $V_{7} 、 V_{8}$ 的差值即为滴定钙离子的EDTA二钠标准溶液的消耗量 $V_{4}$ 。 

# 7 计算

氧化镁的含量按式(T0812-3)计算。 

$$
X = \frac {T _ {\mathrm {M g O}} \left(V _ {3} - V _ {4}\right) \times 1 0}{m \times 1 0 0 0} \times 1 0 0 \tag {T0812-3}
$$

式中： $X$ ——氧化镁的含量 $(\%)$ ； 

$T_{\mathrm{MgO}}$ ——EDTA二钠标准溶液对氧化镁的滴定度； 

$V_{3}$ ——滴定钙、镁合量消耗EDTA二钠标准溶液体积 $(\mathrm{mL})$ ； 

$V_{4}$ ——滴定钙消耗 EDTA 二钠标准溶液体积 $(\mathrm{mL})$ ； 

10——总溶液对分取溶液的体积倍数； 

$m$ ——试样质量 $(\mathrm{g})$ 。 

# 8 结果整理

对同一石灰样品至少应做两个试样和进行两次测定，读数精确至 $0.1\mathrm{mL}$ 。取两次测定结果平均值代表最终结果。 

# 9 报告

报告应包括以下内容： 

(1) 石灰来源; 

(2)试验方法名称； 

(3) 单个试验结果； 

(4)试验结果平均值。 

# 10 记录格式

本试验的记录格式见表T0812-1。 


表 T 0812-1 石灰氧化镁的测定


工程名称 

路段范围 

试样编号 

试验方法 

石灰来源
