Repository: liuxinrongjinmu/ai_rag_Engineering_Quality_Inspection

# 工程质检RAG系统

> 公路工程质量检测智能问答系统 - 使用LangChain框架 + ChromaDB向量数据库

## 项目概述

基于RAG（检索增强生成）技术的公路工程质量检测智能问答系统。系统支持本地知识库检索与网络检索的混合检索，能够准确回答工程质量检测相关的技术问题，并提供可追溯的来源依据。

### 核心特性

- **LangChain框架**：基于LangChain 0.3.x重构，使用LCEL链式调用语法
- **混合检索**：向量检索 + BM25关键词检索 + 网络检索
- **语义重排序**：DashScope gte-rerank模型语义重排序，不可用时自动回退到本地优先策略
- **LLM查询重写**：规则重写 + LLM智能重写，将口语化查询转为规范术语
- **智能缓存**：内存缓存热门查询，命中时<100ms响应
- **流式输出**：SSE流式返回答案（含完整来源信息），提升用户体验
- **来源追溯**：每个答案可追溯到具体文档和章节，支持查看前后文上下文
- **本地优先**：优先使用本地知识库，网络检索作为补充
- **配置化CORS**：跨域来源支持环境变量配置，生产环境可限制具体域名

---

File: data/processed/公路工程水泥及水泥混凝土试验规程（JTG 3420-2020）新版.md (part 1 of 8)
# 公路工程水泥及水泥混凝土试验规程

# Testing Methods of Cement and Concrete for Highway Engineering

2020—11—13 发布 

2021—03—01 实施 

# 前 言

根据《交通运输部办公厅关于下达 2013年度公路工程行业标准制修订项目计划的通知》 （厅公路字〔2013〕169号）的要求，由交通运输部公路科学研究院作为主编单位，承担对 《公路工程水泥及水泥混凝土试验规程》（JTG E30—2005）（简称“原规程”）的修订工 作。 

原规程由交通部公路科学研究所主编，在使用的十多年期间，对我国公路工程水泥混凝 土材料的检验评价与工程质量控制起到了重要作用。但是随着我国水泥混凝土材料及工艺技 术的迅猛发展，水泥及水泥混凝土材料的相关检测技术也有了长足的进步。为保证水泥混凝 土材料检测的科学性与先进性，编写组在总结现有试验检测技术的基础上，对成熟的研究成 果进行分析论证，吸收了近年来水泥及水泥混凝土试验检测先进研究成果，并广泛征求了国 内专家的意见，完成了本规程的修订工作。 

本规程分为6章，包含水泥、水泥浆体、水泥混凝土拌合物、硬化水泥混凝土、水泥砂 浆等5部分内容。本次修订的主要内容包括： 

1. 增加水泥相关试验方法4项。 

包括： $\textcircled{1}$ 水泥水化热试验方法、 $\textcircled{2}$ 水泥氯离子含量试验方法、 $\textcircled{3}$ 水泥三氧化硫含量试验 方法（硫酸钡质量法）、 $\textcircled{4}$ 水泥碱含量试验方法（火焰光度法）。 

2. 增加水泥浆体相关试验方法4项。 

包括： $\textcircled{1}$ 水泥浆体钢丝间泌水率试验方法、 $\textcircled{2}$ 水泥浆体自由泌水率和自由膨胀率试验方 法、 $\textcircled{3}$ 水泥浆体充盈度试验方法、 $\textcircled{4}$ 水泥浆体压力泌水率试验方法。 

3. 增加水泥混凝土拌合物相关试验方法 9 项。 

包括： $\textcircled{1}$ 水泥混凝土拌合物压力泌水率试验方法、 $\textcircled{2}$ 水泥混凝土拌合物坍落扩展度及扩 展时间试验方法、 $\textcircled{3}$ 水泥混凝土拌合物 J 环试验方法、 $\textcircled{4}$ 水泥混凝土拌合物 V 形漏斗试验 方法、 $\textcircled{5}$ 水泥混凝土拌合物振动出浆量及松铺系数试验方法、 $\textcircled{6}$ 水泥混凝土拌合物侧向膨胀 量试验方法、 $\textcircled{7}$ 水下混凝土拌合物水下抗分散性试验方法、 $\textcircled{8}$ 水泥混凝土拌合物水溶性氯离 子含量快速试验方法、 $\textcircled{9}$ 水泥混凝土拌合物绝热温升试验方法。 

4. 增加硬化水泥混凝土相关试验方法14项。 

包括： $\textcircled{1}$ 水泥混凝土与钢筋握裹力试验方法、 $\textcircled{2}$ 水泥混凝土早期开裂敏感性试验方法 （平板法）、 $\textcircled{3}$ 水泥混凝土收缩试验方法（接触法）、 $\textcircled{4}$ 水泥混凝土收缩试验方法（非接触 法）、 $\textcircled{5}$ 水泥混凝土限制膨胀率试验方法、 $\textcircled{6}$ 水泥混凝土线膨胀系数试验方法（光杠杆法）、 $\textcircled{7}$ 水泥混凝土徐变试验方法、 $\textcircled{8}$ 水泥混凝土抗氯离子渗透试验方法（RCM 法）、 $\textcircled{9}$ 水泥混 凝土抗氯离子渗透试验方法（电通量法）、 $\textcircled{10}$ 水泥混凝土碳化试验方法、 $\textcircled{11}$ 水泥混凝土抗 

硫酸盐侵蚀试验方法、 $\textcircled{12}$ 水泥混凝土抗盐冻试验方法（单面法）、 $\textcircled{13}$ 水泥混凝土气泡间距 系数试验方法（导线法）、 $\textcircled{14}$ 水泥混凝土透水系数试验方法。 

5. 增加水泥砂浆相关试验方法 10 项。 

包括： $\textcircled{1}$ 水泥砂浆拌和及稠度试验方法、 $\textcircled{2}$ 水泥砂浆分层度试验方法、 $\textcircled{3}$ 水泥砂浆泌水 率试验方法、 $\textcircled{4}$ 水泥砂浆体积密度及含气量试验方法、 $\textcircled{5}$ 水泥砂浆保水性试验方法、 $\textcircled{6}$ 水泥 砂浆凝结时间试验方法、 $\textcircled{7}$ 水泥砂浆劈裂抗拉强度试验方法、 $\textcircled{8}$ 水泥砂浆拉伸黏结强度试验 方法、 $\textcircled{9}$ 水泥砂浆不透水性系数试验方法、 $\textcircled{10}$ 水泥砂浆抗冻性试验方法。 

6. 删除 1项：水泥浆体流动度测定方法（筒球法）。 

请各有关单位在执行中，将发现的问题和意见，函告本规程日常管理组，联系人：田波、 牛开民、李立辉、何哲（地址：北京市海淀区西土城路 8 号，交通运输部公路科学研究院； 邮编：100088；电话：010-62079598，传真：010-62075650，电子邮箱：b.tian@rioh.cn， km.niu@rioh.cn，lh.li@rioh.cn，z.he@rioh.cn，以便下次修订时参考。 

主 编 单 位 ： 交通运输部公路科学研究院 

参 编 单 位 ： 山西交通科学研究院集团有限公司 

内蒙古路桥集团有限责任公司 

吉林省交通科学研究所 

西藏自治区交通勘察设计研究院 

主 编： 田 波 

主要参编人员： 牛开民 王稷良 柯国炬 李立辉 刘 英 郝振华 

刘少文 何 哲 权 磊 李思李 次仁拉姆 陈志国 

主 审 ： 田克平 

参与审查人员： 于 光 刘 硕 张 君 葛 勇 钱觉时 刘 立 

李化建 王新岐 严建军 薛忠军 余成行 

参 加 人 员 ： 吕振国 袁玉东 张 亮 穷 达 张艳聪 高 源 

周长俊 曹 承 王俊杰 郑少鹏 落桑慈成 张盼盼 

李 翔 

# 目 次

1 总则 .. 

2 术语和符号.. 

2.1 术语.. 

2.2 符号... 

3 水泥试验.. .6 

3.1 水泥物理、化学性能试验. .6 

T 0501—2005 水泥取样方法 . 6 

T 0502—2005 水泥细度试验方法（筛析法） 9 

T 0503—2005 水泥密度试验方法 .14 

T 0504—2005 水泥比表面积试验方法（勃氏法） 17 

T 0505—2020 水泥标准稠度用水量、凝结时间、安定性试验方法. .23 

T 0513—2020 水泥水化热试验方法 . .30 

T 0514—2020 水泥氯离子含量试验方法 .42 

T 0515—2020 水泥三氧化硫含量试验方法（硫酸钡质量法） .47 

T 0516—2020 水泥碱含量试验方法（火焰光度法） .49 

3.2 水泥胶砂性能试验. .52 

T 0506—2005 水泥胶砂强度试验方法（ISO 法） .52 

T 0507—2005 水泥胶砂流动度试验方法 .58 

T 0510—2005 水泥胶砂耐磨性试验方法 .62 

T 0511—2005 水泥胶砂干缩试验方法.. .67 

T 0512—2005 水泥胶砂强度快速试验方法（1.5h压蒸促凝法） .72 

3.3 水泥浆体性能试验. .78 

T 0517—2020 水泥浆体钢丝间泌水试验方法. .78 

T 0508—2005 水泥浆体流动度试验方法（倒锥法） .81 

T 0518—2020 水泥浆体自由泌水率和自由膨胀率试验方法. .83 

T 0519—2020 水泥浆体充盈度试验方法 .85 

T 0520—2020 水泥浆体压力泌水试验方法. .87 

4 水泥混凝土拌合物性能试验. .89 

T 0521—2005 水泥混凝土拌合物的拌和与现场取样方法. .89 

4.1 水泥混凝土拌合物的工作性能试验. .91 

T 0522—2005 水泥混凝土拌合物稠度试验方法（坍落度仪法） .91 

T 0523—2005 水泥混凝土拌合物稠度试验方法（维勃仪法） .94 

T 0524—2005 碾压混凝土拌合物稠度试验方法（改进 VC法） .97 

T 0528—2005 水泥混凝土拌合物泌水试验方法. .100 

T 0531—2020 水泥混凝土拌合物压力泌水率试验方法. .103 

T 0532—2020 水泥混凝土拌合物坍落扩展度及扩展时间试验方法. .105 

T 0533—2020 水泥混凝土拌合物J 环试验方法. .107 

T 0534—2020 水泥混凝土拌合物V 形漏斗试验方法. .109 

T 0535—2020 水泥混凝土拌合物振动出浆量及松铺系数试验方法. 111 

T 0536—2020 水泥混凝土拌合物侧向膨胀量试验方法. .115 

T 0537—2020 水泥混凝土拌合物水下抗分散性试验方法. .118 

4.2 水泥混凝土拌合物物理、化学性能试验. .121 

T 0525—2020 水泥混凝土拌合物体积密度试验方法. .121 

T 0526—2005 水泥混凝土拌合物含气量试验方法（混合式气压法） .124 

T 0527—2005 水泥混凝土拌合物凝结时间试验方法. .128 

T 0529—2005 水泥混凝土拌合物配合比分析试验方法. .132 

T 0538—2020 水泥混凝土拌合物水溶性氯离子含量快速试验方法. .137 

T 0539—2020 水泥混凝土拌合物绝热温升试验方法. .140 

5 硬化水泥混凝土性能试验. ..143 

5.1 试件制作.. ..143 

T 0551—2020 水泥混凝土试件制作与硬化水泥混凝土现场取样方法. .143 

T 0552—2005 碾压混凝土抗弯拉试件的制作方法.. .150 

5.2 力学性能试验. ..153 

T 0553—2005 水泥混凝土抗压强度试验方法.. .153 

T 0554—2005 水泥混凝土圆柱体轴心抗压强度试验方法. .156 

T 0555—2005 水泥混凝土棱柱体轴心抗压强度试验方法. .159 

T 0556—2005 水泥混凝土棱柱体抗压弹性模量试验方法. .161 

T 0557—2005 水泥混凝土圆柱体抗压弹性模量试验方法. .165 

T 0558—2005 水泥混凝土弯拉强度试验方法.. .168 

T 0559—2005 水泥混凝土弯拉弹性模量试验方法.. .171 

T 0560—2005 水泥混凝土立方体劈裂抗拉强度试验方法. .175 

T 0561—2005 水泥混凝土圆柱体劈裂抗拉强度试验方法. .177 

T 0562—2005 水泥混凝土弯拉试件断块抗压强度试验方法. .180 

T 0563—2005 水泥混凝土强度快速试验方法（1h促凝压蒸法） .182 

T 0564—2005 水泥混凝土动弹性模量试验方法（共振仪法） .188 

T 0566—2020 水泥混凝土与钢筋握裹力试验方法.. .191 

5.3 体积稳定性. ..195 

T 0573—2020 水泥混凝土早期开裂敏感性试验方法（平板法） .195 

T 0574—2020 水泥混凝土收缩试验方法（接触法） .198 

T 0575—2020 水泥混凝土收缩试验方法（非接触法） .201 

T 0576—2020 水泥混凝土限制膨胀率试验方法. .204 

T 0577—2020 水泥混凝土线膨胀系数试验方法（光杠杆法） .206 

T 0578—2020 水泥混凝土徐变试验方法 .209 

5.4 耐久性.. ..214 

T 0565—2005 水泥混凝土抗冻性试验方法（快冻法） .214 

T 0567—2005 水泥混凝土耐磨性试验方法. .218 

T 0568—2005 水泥混凝土抗渗性试验方法. .221 

T 0569—2005 水泥混凝土渗水高度试验方法.. .223 

T 0579—2020 水泥混凝土抗氯离子渗透试验方法（RCM法） .226 

T 0580—2020 水泥混凝土抗氯离子渗透试验方法（电通量法） .232 

T 0581—2020 水泥混凝土碳化试验方法 .237 

T 0582—2020 水泥混凝土抗硫酸盐侵蚀试验方法.. .240 

T 0583—2020 水泥混凝土抗盐冻试验方法（单面法） .244 

T 0584—2020 水泥混凝土气泡间距系数试验方法（导线法） .249 

5.5 其他.. ..252 

T 0586—2020 水泥混凝土透水系数试验方法.. .252 

6 水泥砂浆性能试验.. ..256 

6.1 水泥砂浆拌合物性能试验. ..256 

T 0587—2020 水泥砂浆拌和及稠度试验方法.. .256 

T 0588—2020 水泥砂浆分层度试验方法 . .259 

T 0589—2020 水泥砂浆泌水率试验方法 .261 

T 0590—2020 水泥砂浆体积密度及含气量试验方法. .263 

T 0591—2020 水泥砂浆保水性试验方法 .265 

T 0592—2020 水泥砂浆凝结时间试验方法 .. 268 

6.2 水泥砂浆硬化性能试验. ..271 

T 0570—2005 水泥砂浆立方体抗压强度试验方法.. .271 

T 0593—2020 水泥砂浆劈裂抗拉强度试验方法. .274 

T 0594—2020 水泥砂浆拉伸黏结强度试验方法. .276 

T 0595—2020 水泥砂浆不透水性系数试验方法. .280 

T 0596—2020 水泥砂浆抗冻性试验方法 .282 

# 1 总则

1.0.1 为规范公路工程用水泥、水泥砂浆及水泥混凝土各种性能的试验方法，制定本规程。 

1.0.2 本规程适用于公路工程用水泥、水泥砂浆及水泥混凝土性能试验。 

1.0.3 本规程使用的仪器设备，均应经检定或校准合格。 

1.0.4 现行相关标准的内容通过在本规程中引用而构成为本规程的条文。本规程发布时，所 引用版本均为有效。当引用版本更新时，应探讨使用最新版本的可能性。 

1.0.5 水泥、水泥砂浆及水泥混凝土试验除应符合本规程的规定外，尚应符合国家和行业现 行有关标准的规定。 

# 2 术语和符号

# 2.1 术语

# 2.1.1 细度 fineness

用规定筛网上所得筛余物的质量占试样原始质量的百分数或用比表面积来表示粉体的 粗细程度。 

# 2.1.2 凝结时间 setting time

从加水开始，到水泥浆失去可塑性所需时间。 

# 2.1.3 标准稠度用水量 normal consistency

为了使水泥凝结时间、安定性等的测量具有准确的可比性，水泥浆体达到统一稠度的用 水量。 

# 2.1.4 安定性 soundness

表征水泥硬化后体积变化均匀性的物理指标，最常用测定方法有雷氏法和试饼法。雷氏 法是观察由两个试针相对位移所指示的水泥标准稠度净浆体积膨胀程度。试饼法是观察水泥 标准稠度净浆试饼体积膨胀程度。 

# 2.1.5 ISO 标准砂 ISO sand

用于检验水泥胶砂强度的基准物质，由粒径范围 $0 . 0 8 { \sim } 0 . 5 \mathrm { m m }$ ， $0 . 5 { \sim } 1 . 0 \mathrm { m m }$ ，1.0~2.0mm 三级配石英砂组成。 

# 2.1.6 碱含量 alkali content

水泥中可溶性碱物质的含量，用 $\mathrm { N a } _ { 2 } \mathrm { O }$ 合计当量表达，即 $\mathrm { N a _ { 2 } O + 0 . 6 5 8 K _ { 2 } O }$ 

# 2.1.7 泌水 bleeding

水泥混凝土拌合物在静置状态下表面的渗出水现象。 

# 2.1.8 压力泌水 pressure bleeding

水泥混凝土拌合物在一定压力状态下的渗出水现象。 

# 2.1.9 碾压混凝土 roller-compacted concrete

采用碾压成型的干硬性水泥混凝土。 

# 2.1.10 坍落度 slump

锥台形状的水泥混凝土拌合物在自重作用下的下沉量。 

# 2.1.11 坍落扩展度 slump-flow

水泥混凝土拌合物坍落后扩展的直径。 

# 2.1.12 自密实混凝土 self-compacting concrete

具有高流动度、不离析、均匀性和稳定性，浇筑时依靠其自重流动，无须振捣而达到密 实的水泥混凝土。 

# 2.1.13 扩展时间（ $\bf \Pi _ { 2 0 0 }$ ） slump-flow time $\bf ( T _ { 5 0 0 } )$

用坍落度筒测量水泥混凝土拌合物坍落度时，自坍落度筒提起开始计时至坍落扩展度达 到 $5 0 0 \mathrm { m m }$ 的时间（s）。 

# 2.1.14 J 环扩展度 J ring flow

J环扩展度试验中，混凝土拌合物穿过钢筋停止流动后，扩展面的最大直径与最大直径 呈垂直方向的直径的平均值。 

# 2.1.15 V 形漏斗试验 V funnel test

采用 V 形漏斗，检验自密实混凝土抗离析性能的一种试验方法。将混凝土拌合物装满 V 形漏斗，从开启出料口底盖开始计时，记录拌合物全部流出出料口所用的时间（s）。 

# 2.1.16 振动出浆量 slurry output by vibration

水泥混凝土路面滑模施工时，一定质量水泥混凝土经高频振筛析出的砂浆质量。 

# 2.1.17 侧向膨胀量 lateral expansion

表征水泥混凝土拌合物经挤压振捣后，拆除两侧模板约束时，混凝土拌合物原始尺寸的 膨胀变化总量。 

# 2.1.18 含气量 air content

按规定试验方法测得的水泥混凝土拌合物单位体积所含气体的百分率。 

# 2.1.19 体积密度 volume density

材料在包含实体积、开口和密闭孔隙状态下单位体积的质量。 

# 2.1.20 抗压强度 compressive strength

立方体试件单位面积上所能承受的最大压力。 

# 2.1.21 抗弯拉强度 flexural strength

水泥混凝土棱柱体试件在两点加载条件下，断裂时的极限应力。 

# 2.1.22 轴心抗压强度 axial compressive strength

高度方向是截面方向边长或直径 2 倍的棱柱体试件或圆柱体试件，轴向单位面积所能承 受的最大压力。 

# 2.1.23 抗压弹性模量 compressive modulus of elasticity

高度方向是截面方向边长或直径 2 倍的棱柱体试件或圆柱体试件，轴向承受一定压力时 产生单位变形所需的应力。 

# 2.1.24 抗弯拉弹性模量 flexural modulus

水泥混凝土棱柱体试件承受一定弯拉应力时，产生单位变形所需的应力。 

# 2.1.25 抗冻性 resistance to freezing and thawing

水泥混凝土抵抗冻融循环的能力。 

# 2.1.26 干燥收缩 drying shrinkage

水泥混凝土因毛细孔和胶凝孔中水分蒸发与散失而引起的体积减小。 

# 2.1.27 自收缩 auto-shrinkage

与外界无水分交换条件下，水泥混凝土因胶凝材料的水化反应而引起尺寸收缩的性能。 

# 2.1.28 混凝土线膨胀系数 concrete linear expansion coefficient

表征混凝土膨胀或者收缩的程度，即单位长度的材料每 $1 \mathrm { ^ { \circ } C }$ 的变化量。 

# 2.1.29 抗渗性 resistance to hydraulic pressure

水泥混凝土抵抗一定水压力的能力。 

# 2.1.30 快速氯离子迁移系数法 test method for rapid chloride ions migration cocfficient

通过测定混凝土中氯离子渗透深度，计算得到氯离子迁移系数来反映混凝土抗氯离子渗 透性能的试验方法。 

# 2.1.31 电通量法 test method for coulomb electric flux

用通过混凝土试件的电通量来反映混凝土抗氯离子渗透性能的试验方法。 

# 2.1.32 透水系数 permeability coefficient

水泥混凝土多孔材料渗水能力的指标。 

# 2.2 符号

<table><tr><td>符号</td><td>意义</td><td>符号</td><td>意义</td></tr><tr><td>Ba</td><td>单位面积混凝土拌合物的泌水量</td><td>fPR</td><td>水泥混凝土单位面积贯入阻力</td></tr><tr><td>Bm</td><td>水泥砂浆泌水率</td><td>fts</td><td>水泥混凝土立方体劈裂抗拉强度</td></tr><tr><td>BV</td><td>水泥混凝土拌合物的压力泌水率</td><td>Gc</td><td>水泥混凝土单位面积的磨损量</td></tr><tr><td>DRCM</td><td>水泥混凝土非稳态氯离子迁移系数</td><td>I</td><td>水泥砂浆不透水性系数</td></tr><tr><td>d_t</td><td>水泥混凝土t龄期的碳化深度</td><td>Kf</td><td>水泥混凝土抗压强度耐蚀系数</td></tr><tr><td>Ec</td><td>水泥混凝土抗压弹性模量</td><td>Kn</td><td>经n次冻融循环后的试件相对耐久性指数</td></tr><tr><td>Ed</td><td>水泥混凝土动弹性模量</td><td>Ks</td><td>水泥混凝土抗硫酸盐等级</td></tr><tr><td>Ef</td><td>水泥混凝土弯拉弹性模量</td><td>L</td><td>水泥混凝土气泡间距系数</td></tr><tr><td>F</td><td>水泥试样的筛余百分数</td><td>Msj</td><td>水泥浆体钢丝间泌水率</td></tr><tr><td>Fn</td><td>标准水泥给定的筛余百分数</td><td>Mv</td><td>水泥混凝土拌合物振动出浆量</td></tr><tr><td>Ft</td><td>水泥在试验筛上的筛余百分数</td><td>Myl</td><td>水泥浆体压力泌水率</td></tr><tr><td>f&#x27;</td><td>水泥混凝土断块抗压强度</td><td>Qs</td><td>水泥混凝土电通量</td></tr><tr><td>f1h</td><td>促凝压蒸1h快硬湿筛砂浆抗压强度</td><td>qx</td><td>某一龄期水泥的水化热</td></tr><tr><td>f1.5h</td><td>促凝蒸压1.5h快硬水泥胶砂抗压强度</td><td>Rc</td><td>水泥胶砂抗压强度</td></tr><tr><td>fat</td><td>水泥砂浆拉伸黏结强度</td><td>Rf</td><td>水泥胶砂抗折强度</td></tr><tr><td>fcc</td><td>水泥混凝土圆柱体轴心抗压强度</td><td>Sk</td><td>水泥混凝土相对渗透系数</td></tr><tr><td>fcp</td><td>水泥混凝土轴心抗压强度</td><td>U</td><td>水泥混凝土拌合物松铺系数</td></tr><tr><td>fct</td><td>水泥混凝土圆柱体劈裂抗拉强度</td><td>Wn</td><td>经n次冻融循环后的试件质量变化率</td></tr><tr><td>fcu</td><td>水泥混凝土立方体抗压强度</td><td>α</td><td>水泥混凝土线膨胀系数</td></tr><tr><td>fm,cu</td><td>水泥砂浆立方体抗压强度</td><td>εf,i</td><td>水泥浆体i小时的自由膨胀率</td></tr><tr><td>fp</td><td>水泥砂浆贯入阻力值</td><td>θn</td><td>n天龄期水泥混凝土绝热温升值</td></tr></table>

# 3 水泥试验

# 3.1 水泥物理、化学性能试验

# T 0501—2005 水泥取样方法

# 1 目的、适用范围和引用标准

本方法规定了水泥取样的试验方法。 

本方法适用于通用硅酸盐水泥、道路硅酸盐水泥及指定采用本方法的其他品种水泥及矿 物掺合料。 

引用标准： 

《通用硅酸盐水泥》（GB 175） 

《道路硅酸盐水泥》（GB/T 13693） 

# 2 仪具与材料

手工取样器，适用于袋装和散装水泥取样，可自行设计制作，常见手工取样器参见图 T 0501-1 和图 T 0501-2。 

![](images/52cf725e92840d7d77cadc9c410bdc273ec343ba6f1ee6045aa4a3fde59f8c4f.jpg)



$\mathrm { L } { = } 1 0 0 0 { \sim } 2 0 0 0 \mathrm { m m }$ （尺寸单位：mm）



图T0501-1 散装水泥取样器示意


![](images/59811344df38e699ef78c89d72bdd2f71cb651517777852c2bdea89a8b95257e.jpg)



图 T 0501-2 袋装水泥取样器示意（尺寸单位：mm）



1-气孔；2-手柄


# 3 取样部位

取样应在具有代表性的部位进行，且不应在污染严重的环境中取样。一般宜在以下部位 取样：a）水泥输送管路中；b）袋装水泥堆场；c）散装水泥卸料处或水泥运输机具上。 

# 4 取样步骤

4.1 散装水泥取样：当所取水泥深度不超过 $2 \mathrm { m }$ 时，每一个批次采用散装水泥取样器随 机取样，通过转动取样器内管控制开关，在适当位置（如距顶 $0 . 5 \mathrm { m }$ 、 $1 . 0 \mathrm { m }$ 、 $1 . 5 \mathrm { m }$ ）插入水 泥一定深度，关闭后小心抽出，将所取样品放入要求的容器中，每次抽取的样品量应尽量一 致。 

4.2 袋装水泥取样：应按图 T 0501-2规定的取样管取样。随机选择不少于 10袋水泥， 每袋3个以上不同的部位，将取样管插入水泥适当深度，用大拇指按住气孔，小心抽出取样 管。将所取样品过 $0 . 9 \mathrm { m m }$ 筛后，放入洁净、干燥、不易受污染的容器中。 

# 5 取样数量

水泥应按同品种、同厂家、同强度等级进行取样，并应符合下列规定： 

（1）袋装水泥：每一批次至少取样 $1 2 \mathrm { k g }$ ，200t 算 1 批次，不足 200t 按 1 个批次计量。 

（2）散装水泥：每一批次至少取样 $1 2 \mathrm { k g }$ ，500t 算 1 批次，不足 500t 按 1 个批次计量。 

# 6 包装与储存

6.1 样品取得后应储存在密闭的容器中，封存样应加封条。容器应清洁、干燥、防潮、 密闭、不易破损并且不影响水泥性能。 

6.2 存放封存样的容器应至少在一处加盖清晰、不易擦掉的标有编号、取样时间、取样 地点和取样人的密封印，如只有一处标志应在容器外壁上。 

6.3 封存样应密封储存，储存期应符合相应水泥标准的规定。 

6.4 封存样应储存在干燥、通风的环境中。 

# 7 取样单

样品取得后，均应由负责取样操作人员填写如表 T 0501-1 所示的取样单。 


表 T 0501-1 $\times { } \times { } \times { }$ 取样单


<table><tr><td>取样编号</td><td>水泥品种及编号</td><td>取样人签字</td><td>取样日期</td><td>备注</td></tr><tr><td></td><td></td><td></td><td></td><td></td></tr></table>

# 条文说明

本方法参照《通用硅酸盐水泥》（GB 175—2007）、《道路硅酸盐水泥》（GB/T13693—2017）、《水 泥取样方法》（GB/T 12573—2008）编制。考虑到工程建设前期需要检验水泥厂家是否具备稳定供应产品 的能力及公路工程施工存在采用散装水泥的工程实际，增加了散装水泥的取样方法、取样仪器、取样数量 等相关规定。为了确保封存样品的质量不下降，需将水泥样品用食品塑料薄膜袋装好，并扎紧袋口，放入 密闭容器内并签封。 

# T 0502—2005 水泥细度试验方法（筛析法）

# 1 目的、适用范围和引用标准

本方法规定了水泥及水泥混凝土用矿物掺合料细度的试验方法。 

本方法适用于通用硅酸盐水泥、道路硅酸盐水泥及指定采用本方法的其他品种水泥与矿 物掺合料。 

引用标准： 

《试验筛 技术要求和检验 第 1 部分：金属丝编织网试验筛》（GB/T 6003.1） 

《水泥标准筛和筛析仪》（JC/T 728） 

# 2 仪具与材料

# 2.1 试验筛：

（1）试验筛由圆形筛框和筛网组成，分负压筛和水筛两种，其结构尺寸见图T 0502-1 和图 T 0502-2。负压筛为 $4 5 \mu \mathrm { m }$ 方孔筛，并附有透明筛盖，筛盖与筛上口应有良好的密封性。 

![](images/29723298de247e57058b13ad676f6c21342e425f063f44f7b923b52fe82f1aca.jpg)



图 T 0502-1 负压筛（尺寸单位：mm）



1-筛网；2-筛框


![](images/24bb13b920765811011b9c89996264a8e00cd584612952ab9427d4a8f37969bd.jpg)



图 T 0502-2 水筛（尺寸单位：mm）



1-筛网；2-筛框


（2）筛网应紧绷在筛框上，筛网和筛框接触处应用防水胶密封，防止水泥嵌入。 

# 2.2 负压筛析仪：

（1）负压筛析仪由旋风筒、负压源、收尘系统、筛座、控制指示仪和负压筛盖组成。 负压筛析仪由筛座、负压筛、负压源及收尘器等组成，其中筛座由转速为 $3 0 \mathrm { r / m i n } { \pm } 2 \mathrm { r / m i n }$ 的 喷气嘴、负压表、控制板、微电机及壳体等部分构成，见图 T0502-3。 

（2）筛析仪负压可调范围为 $4 0 0 0 { \sim } 6 0 0 0 \mathrm { P a }$ 。 

（3）喷气嘴上口平面与筛网之间距离为 $2 { \sim } 8 \mathrm { m m }$ 。 

（4）喷气嘴的上开口尺寸见图 T0502-4。 

（5）负压源和收尘器由功率不小于 600W 的工业吸尘器和小型旋风收尘筒或由其他具 有相当功能的设备组成。 

![](images/955f26ab05ff384e1694caf32aa3634f0161953d30965b186ae831859944edf6.jpg)



图 T 0502-3 筛座（尺寸单位：mm）



1-喷气嘴；2-微电机；3-控制板开口；4-负压表接口；5-负压源及收尘 器接口；6-壳体


![](images/d5dc33c6163d2ea3edf3d79d472ad7d0277def502de356d81a7b402fdecdc351.jpg)



图 T 0502-4 喷气嘴上开口（尺寸单位：mm）


2.3 水筛架和喷头：应符合现行《水泥标准筛和筛析仪》（JC/T 728）的规定，但其中 水筛架上筛座内径为 $1 4 0 _ { - 3 } ^ { + 0 } \mathrm { m m }$ 。 

2.4 天平：量程应不小于 $1 0 0 \mathrm { g }$ ，感量不大于 $0 . 0 1 \mathrm { g }$ 

# 3 试验准备

水泥样品应充分拌匀，通过 $0 . 9 \mathrm { m m }$ 方孔筛，记录筛余物情况，要防止过筛时混进其他 粉体。 

# 4 试验步骤

# 4.1 负压筛法

（1）筛析试验前，应把负压筛放在筛座上，盖上筛盖，接通电源，检查控制系统，调 节负压至 $4 0 0 0 { \sim } 6 0 0 0 \mathrm { P a }$ 范围内。 

（2）试验称取试样 $1 0 \mathrm { g }$ ，称取试样精确至 $0 . 0 1 \mathrm { g }$ 

（3）试样置于洁净的负压筛中，盖上筛盖，放在筛座上，开动筛析仪连续筛析120s， 在此期间如有试样附着在筛盖上，可轻轻地敲击，使试样落下。筛毕，用天平称量筛余物 质量，精确至 $0 . 0 1 \mathrm { g }$ 。 

（4）当工作负压小于 $4 0 0 0 \mathrm { P a }$ 时，应清理吸尘器内水泥，使负压恢复正常。 

# 4.2 水筛法

（1）筛析试验前，调整好水压及水筛架的位置，使其能正常运转。喷头底面和筛网之 间距离为 $3 5 { \sim } 7 5 \mathrm { m m }$ 。 

（2）称取试样 $5 0 \mathrm { g }$ ，置于洁净的水筛中，立即用淡水冲洗至大部分细粉通过后，放在 水筛架上，用水压为 $0 . 0 5 \mathrm { { M P a } \pm 0 . 0 2 \mathrm { { M P a } } }$ 的喷头连续冲洗 180s。筛毕，用少量水把筛余物冲 至蒸发皿中，等水泥颗粒全部沉淀后，小心倒出清水，烘干并用天平称量筛余物质量，精确 至 $0 . 0 1 \mathrm { g }$ 。 

# 4.3 试验筛的清洗

试验筛必须保持洁净，筛孔通畅，使用 10 次以后要进行清洗。金属框筛、铜丝网筛清 洗时应用专门的清洗剂，不可用弱酸浸泡。 

# 5 结果计算

水泥试样筛余百分数，按式（T0502-1）计算： 

$$
F = \frac {R _ {s}}{m} \times 100 \% \tag{T0502 - 1}
$$

式中： $F$ ——水泥试样的筛余百分数（%）； 

$R _ { s }$ ——水泥筛余物的质量（g）； 

m ——水泥试样的质量（g）。 

结果计算精确至 $0 . 1 \%$ 。 

# 6 结果处理

6.1 修正系数的测定，应按附录 T0502A 进行。以两次平行试验结果（经修正系数修正） 的算术平均值为测定值，结果精确至 $0 . 1 \%$ ；当两次筛余结果相差大于 $0 . 3 \%$ 时，试验数据无 效，需重新试验。 

6.2 负压筛法与水筛法测定的结果发生争议时，以负压筛法为准。 

# 7 试验报告

试验报告应包括下列内容： 

（1） 要求检测的项目名称； 

（2） 试样编号； 

（3） 原材料的品种、规格和产地； 

（4） 试验日期及时间； 

（5） 仪器设备的名称、型号及编号； 

（6） 环境温度和湿度； 

（7） 试验采用方法； 

（8） 执行标准； 

（9） 水泥试样的筛余百分数； 

（10） 需要说明的其他内容。 

# 附录 T 0502 A 水泥试验筛的标定方法

A.1 用一种已知 $4 5 \mu \mathrm { m }$ 标准筛筛余百分数的粉状试样（该试样不受环境影响，筛余百分 数不发生变化）作为标准样；按本方法第 4 条的试验步骤，测定标准样在试验筛上的筛余百 分数。 

A.2 试验筛修正系数，按式（T0502A-1）计算： 

$$
C = \frac {F _ {n}}{F _ {t}} \quad (\mathrm {T} 0 5 0 2 \mathrm {A} - 1)
$$

式中： $C$ ——试验筛修正系数； 

$F _ { n }$ ——标准样给定的筛余百分数（%）； 

$F _ { _ t }$ — 标准样在试验筛上的筛余百分数（%）。 

结果计算精确至 0.01。 

注：修正系数 C超出 $0 . 8 0 { \sim } 1 . 2 0 $ 范围时，试验筛应予以淘汰，不得使用。 

A.3 水泥试样筛余百分数结果修正，按式（T0502A-2）计算： 

$$
F _ {\mathrm {c}} = C \cdot F \tag {T0502A-2}
$$

式中： $F _ { \mathrm { c } }$ ——水泥试样修正后的筛余百分数（%）； 

$C$ ——试验筛修正系数； 

$F$ ——水泥试样修正前的筛余百分数（%）。 

结果计算精确至 $0 . 1 \%$ 。 

# 条文说明

本方法参照《水泥细度检验方法 筛析法》（GB1345—2005）编制，增加了 $4 5 \mu \mathrm { m }$ （325目）试验筛筛 析方法。其原理是采用 $4 5 \mu \mathrm { m }$ （325目）筛对水泥试样进行筛析试验，用筛网上所得筛余物的质量占试样原 始质量的百分数来表示水泥样品的细度。增加了试验筛清洗的次数要求。 

水筛法在实际操作时，水压稳定至关重要：当水压较高时，样品会溅在筛框上，导致筛余结果偏低； 反之，水压偏低，则会引起筛余偏高。可通过一定稳压措施得到稳定水流。 

对于负压法而言，负压筛需保持水平，避免外界振动和冲击。当筛网有堵塞现象时，可将筛网反置， 反吹空筛一段时间，再用刷子清刷；也可用吸尘器在筛网吸附。 

一般而言，水泥石强度并不一定随水泥细度的增加、组分水化活性的提高而提高。但颗粒越细，水化 活性越高。水泥细度通常用筛余或比表面积来衡量。除了进行上述指标的控制，对于细度而言粒度分布也 是重要因素。粒度分布是指组成水泥的所有颗粒中，不同粒径的颗粒所占的百分含量。粒度分布的测定不 

仅是控制水泥颗粒细度的一种有效的方法，更重要的是它将为粉磨、分级等环节的优化提供准确的依据。 有研究表明， $3 { \sim } 3 0 upmu \mathrm { m }$ 的颗粒是担负水泥强度增长的主要粒级，其他粒度区段的颗粒对水泥强度的增长作 用较小，大于 $6 0 \mu \mathrm { m }$ 的颗粒甚至仅起填料作用。 

《通用硅酸盐水泥》（GB 175—2020）规定“普通硅酸水泥、矿渣硅酸盐水泥、粉煤灰硅酸盐水泥、 火山灰硅酸盐水泥、复合硅酸盐水泥的细度以 $4 5 \mu \mathrm { m }$ 方孔筛筛余表示，不小于 $5 \%$ ”，取消了 $8 0 \mu \mathrm { m }$ 筛余 的规定，为此，本《规程》也取消了 $8 0 \mu \mathrm { m }$ 筛余的规定。 

# T 0503—2005 水泥密度试验方法

# 1 目的、适用范围和引用标准

本方法规定了液体排代法测定水泥密度的试验方法。 

本方法适用于通用硅酸盐水泥、道路硅酸盐水泥的密度及指定采用本方法的其他品种 水泥和粉状物料。 

引用标准： 

《煤油》（GB 253） 

# 2 仪具与材料

2.1 李氏瓶：由优质玻璃制成，透明无条纹，具有抗化学侵蚀性且热滞后性小，要有足 够的厚度以确保良好的耐裂性。李氏瓶横截面形状为圆形，外形尺寸如图 T 0503-1 所示。 容积为 $2 2 0 { \sim } 2 5 0 \mathrm { m L }$ ，带有长 $1 8 0 { \sim } 2 0 0 \mathrm { m m }$ 且直径约为 $1 0 \mathrm { m m }$ 的细颈，细颈刻度由 $0 { \sim } 1 \mathrm { m L }$ 和 $1 8 { \sim } 2 4 \mathrm { m L }$ 两段刻度组成，且 $0 { \sim } 1 \mathrm { m L }$ 和 $1 8 { \sim } 2 4 \mathrm { m L }$ 以 $0 . 1 \mathrm { m L }$ 为分度值，任何标明的容量误差 都不得大于 $0 . 0 5 \mathrm { m L }$ 。 

![](images/bd0d9f48c99693d3d5e64a241e3911816306749d0ba09cd0928bdeb83e73f43f.jpg)



图 T0503-1 李氏瓶（尺寸单位： $\mathrm { m m }$ ）


2.2 天平：量程不小于 $1 0 0 \mathrm { g }$ ，感量不大于 $0 . 0 1 \mathrm { g }$ 。 

2.3 温度计：量程包含 $0 { \sim } 5 0 ^ { \circ } \mathrm { C }$ ，分度值不大于 $0 . 1 ^ { \circ } \mathrm { C }$ 。 

2.4 恒温水槽：应有足够大的容积，使水温可以稳定控制在 $2 0 ^ { \circ } \mathrm { C } \pm 1 ^ { \circ } \mathrm { C }$ 。 

2.5 无水煤油：应符合现行《煤油》（GB 253）的规定。 

2.6 药匙：长度不小于 $2 0 0 \mathrm { m m }$ 

# 3 试验步骤

3.1 水泥试样应预先通过 $0 . 9 0 \mathrm { m m }$ 方孔筛，在 $1 1 0 ^ { \circ } \mathrm { C } \pm 5 ^ { \circ } \mathrm { C }$ 温度下干燥1h，并且在干燥器 内冷却至室温（室温应控制在 $2 0 ^ { \circ } C { \scriptstyle \pm 0 . 5 ^ { \circ } C }$ ）。 

3.2 称取水泥 $6 0 \mathrm { g }$ （m），精确至 $0 . 0 1 \mathrm { g }$ 。在测试其他粉料密度时，可按实际情况增减 称量材料质量，以便读取刻度值。 

3.3 将无水煤油注入李氏瓶中，液面至 $0 { \sim } 1 \mathrm { m L }$ 刻度线内（以弯月液面的下部为准）。 盖上瓶塞并放入恒温水槽内，使刻度部分浸入水中（水温应控制在 $2 0 ^ { \circ } C { \scriptstyle \pm 0 . 5 ^ { \circ } C }$ ），恒温至少 $3 0 \mathrm { { m i n } }$ ，记下无水不煤油的初始（第一次）读数（ $V _ { 1 }$ ），精确至 $0 . 1 \mathrm { m L }$ 。 

3.4 从恒温水槽中取出李氏瓶，先将瓶外表面水分擦净，再用滤纸将李氏瓶内零点以 上无煤油的部分仔细擦净。 

3.5 用药匙将水泥样品一点点地装入李氏瓶中，反复摇动李氏瓶，直至没有气泡排除 或用超声波振动将气泡排完为止，再次将李氏瓶静置于恒温水槽，使刻度部分浸入水中，在 相同温度下恒温至少 $3 0 \mathrm { { m i n } }$ ，记下第二次读数（ $V _ { 2 }$ ），精确至 $0 . 1 \mathrm { m L }$ 。 

3.6 第一次读数和第二次读数时，恒温水槽的温度差不得大于 $0 . 5 \mathrm { { ‰} }$ 。 

# 4 结果计算

水泥密度，按式（T0503-1）计算： 

$$
\rho = 1 0 0 0 \times \frac {m}{V _ {2} - V _ {1}} \tag {T0503-1}
$$

式中： $\rho$ ——水泥的密度 $\mathrm { ( k g / m } ^ { 3 }$ 

$m$ — 装入密度瓶的水泥质量（g）； 

$V _ { 1 }$ — 李氏瓶第一次读数（mL）； 

$V _ { 2 }$ — 李氏瓶第二次读数（mL）。 

结果计算精确至 $1 0 \mathrm { k g / m } ^ { 3 }$ 。 

以两次平行试验结果的算术平均值为测定值，两次试验结果的允许偏差不得大于 $2 0 \mathrm { k g / m } ^ { 3 }$ ，否则试验数据无效，需重新试验。 

# 5 试验报告

试验报告应包括下列内容： 

（1） 原材料的品种、规格和产地； 

（2） 试验日期及时间； 

（3） 仪器设备的名称、型号及编号； 

（4） 环境温度和湿度； 

（5） 执行标准； 

（6） 水泥密度； 

（7） 要说明的其他内容。 

# 条文说明

本方法参照《水泥密度测定方法》（GB/T 208—2014）编制。液体排代法的工作原理为将水泥装入一 定量液体介质的李氏瓶内，并使液体介质充分地浸透水泥颗粒。根据阿基米德定律，水泥的体积等于它所 排开的液体体积，从而算出单位体积水泥的质量即为密度，为使测定的水泥不产生水化，液体介质采用无 水煤油。操作过程中，要保证水泥样品的烘干温度及烘干时间，并在干燥器内冷却至室温；水泥在装入李 氏瓶前的温度尽可能与瓶内液体问题温度相一致，水泥装入李氏瓶时，需仔细防止水泥黏附在无液体部分 的瓶壁上或溅出瓶外；排气泡时尽可能将气泡排除干净；恒温水槽的温度一般控制在 $2 0 ^ { \circ } C$ 为宜，因李氏瓶 的容积刻度是以此温度为基准；否则难以达到试验结果差值不超过 $2 0 \mathrm { k g } / \mathrm { m } ^ { 3 }$ 的要求。 

水泥的密度主要取决于熟料矿物组成、水泥存储条件、煅烧时间等，水泥熟料主要矿物的密度为： $\mathrm { C } _ { 3 } \mathrm { S }$ $3 2 4 0 { \sim } 3 2 6 0 \mathrm { k g } / \mathrm { m } ^ { 3 }$ ， $\mathrm { C } _ { 2 } \mathrm { S } \ 3 2 7 0 { \sim } 3 \ 2 9 0 \ \mathrm { k g / m } ^ { 3 }$ ， $\mathrm { C } _ { 3 } \mathrm { A } 3 0 1 0 { \sim } 3 0 4 0 \mathrm { k g / m } ^ { 3 }$ ， $\mathrm { C } _ { 4 } \mathrm { A F } 3 7 0 0 { \sim } 3 7 7 0 \mathrm { k g / m } ^ { 3 }$ ，f-CaO 3 330~3 $3 5 0 \mathrm { k g / m } ^ { 3 } .$ 。不同存储条件和时间会不同程度降低水泥的密度，这是由于水泥中的 f-CaO 吸收了空气中的 $_ \mathrm { H _ { 2 } O }$ 和 $\mathrm { C O } _ { 2 }$ 生成了密度较小的 $\mathrm { C a ( O H ) } _ { 2 }$ 和 $\mathrm { C a C O } _ { 3 }$ ，同时熟料水化产物的密度也较熟料矿物低。一般生烧或欠烧 的熟料密度小，过烧熟料密度大，正常熟料介于两者之间，但变化并不显著。 

常用的粉煤灰、矿渣等水泥掺合料的密度均小于熟料密度，因此掺有大量复合材料的水泥，其密度均 低于硅酸盐水泥。道路硅酸盐水泥的密度一般为 $3 ~ 1 5 0 { \sim } 3 ~ 2 5 0 ~ \mathrm { k g / m } ^ { 3 }$ ，硅酸盐水泥为 $3 ~ 1 0 0 { \sim } 3 ~ 2 0 0 ~ \mathrm { k g / m } ^ { 3 }$ ，普 通硅酸盐水泥在 $3 ~ 1 0 0 ~ \mathrm { k g / m } ^ { 3 }$ 左右，矿渣水泥为 $2 6 0 0 { \sim } 3 0 0 0 \mathrm { k g } / \mathrm { m } ^ { 3 }$ ，火山灰质、粉煤灰硅酸盐水泥为 2 700~3 $1 0 0 \mathrm { k g / m } ^ { 3 }$ ，高铝水泥为 $3 ~ 1 0 0 { \sim } 3 ~ 3 0 0 ~ \mathrm { k g / m } ^ { 3 }$ ，少熟料或无熟料水泥为 $2 2 0 0 { \sim } 2 8 0 0 \mathrm { k g } / \mathrm { m } ^ { 3 }$ 。 

# T 0504—2005 水泥比表面积试验方法（勃氏法）

# 1 目的、适用范围和引用标准

本方法规定了勃氏法测定水泥比表面积的试验方法。 

本方法适用于通用硅酸盐水泥及指定采用本方法的其他粉状物料，其比表面积为 2 $0 0 0 \mathrm { c m } ^ { 2 } / \mathrm { g }$ （ $2 0 0 \mathrm { m } ^ { 2 } / \mathrm { k g }$ ） ${ \sim } 6 0 0 0 \mathrm { c m } ^ { 2 } / \mathrm { g }$ （ $6 0 0 \mathrm { m } ^ { 2 } / \mathrm { k g }$ ）。不适用于测定多孔材料及超细粉状物料。 

引用标准： 

《勃氏透气仪》（JC/T 956） 

《水泥细度和比表面积标准样品》（GSB 14-1511） 

水泥密度试验方法 （T 0503） 

# 2 仪具与材料

2.1 勃氏（Blaine）透气仪分为手动和自动型两种，均应符合现行《勃氏透气仪》（JC/T 956）的规定。勃氏透气仪由透气圆筒、穿孔板、捣器、压力计、抽气装置等五部分组成， 如图 T 0504-1 和图 T 0504-2 所示。 

（1）透气圆筒：内径为 $1 2 . 7 0 \mathrm { m m } { \scriptstyle \pm 0 . 0 5 \mathrm { m m } }$ ，由不锈钢制成。圆筒内表面的光洁度 $\bigtriangledown 6$ ， 圆筒的上口边应与圆筒主轴垂直，圆筒下部锥度与压力计上玻璃磨口锥度一致，二者严密 连接。在圆筒内壁，距离圆筒上口边 $5 5 \mathrm { m m } { \pm } 1 0 \mathrm { m m }$ 处有一突出的宽度为 $0 . 5 { \sim } 1 . 0 \mathrm { m m }$ 的边 缘，以放置金属穿孔板。 

（2）穿孔板：由不锈钢或其他不受腐蚀的金属制成，厚度为 $1 . 0 _ { - 0 . 1 } ^ { 0 } \mathrm { m m }$ 。在其面上，等 距离地打有35个直径为 $1 \mathrm { m m }$ 的小孔，穿孔板应与圆筒内壁密合。穿孔板两平面应平行。 

![](images/e59dadee9f52cd8e296af00f988d85683ce78046877b3bc72396655ecb2d6a6c.jpg)



图 T 0504-1 勃氏（Blaine）透气仪示意图


1-U 形压力计；2-平面镜；3-透气圆筒；4-活塞；5-背面接微型电磁泵；6-温度计；7-开关 

（3）捣器：用不锈钢制成，插入圆筒时，其间隙不大于 $0 . 1 \mathrm { m m }$ 。捣器的底面应与主轴 垂直，侧面有一个扁平槽，宽度为 $3 . 0 \mathrm { m m } { \mathrel { \mathop { = } } } 0 . 3 \mathrm { m m }$ 。捣器的顶部有一个支持环，当捣器放入 圆 筒 时 ， 支 持 环 与 圆 筒 上 口 边 接 触， 这 时 捣 器 底 面 与 穿 孔 圆 板 之 间 的 距 离 为 $1 5 . 0 \mathrm { m m } { \scriptstyle \pm 0 . 5 \mathrm { m m } }$ 。 

（4）压力计：U形压力计尺寸如图T 0504-2a）所示，由外径为 $9 \mathrm { m m }$ 的具有标准厚度 的玻璃管制成。压力计一个臂的顶端有一锥形磨口与透气圆筒紧密连接，在连接透气圆筒 的压力计臂上刻有环形线。从压力计底部往上 $2 8 0 { \sim } 3 0 0 \mathrm { m m }$ 处有一个出口管，管上装有一个 阀门，连接抽气装置。 

（5）抽气装置：用小型电磁泵，也可用抽气球。 

2.2 滤纸：用中速定量滤纸。 

2.3 天平：感量为 $0 . 0 0 1 \mathrm { g }$ 

![](images/114bfd833ba1f3517e6461f01f18e28b91257629d4fe50b0229ae379e6e356c6.jpg)



图T0504-2U形压力、捣器和透气圆筒的结构及部分尺寸示意图（尺寸单位：mm）


2.4 秒表：分度值为0.5s。 

2.5 压力计液体：压力计液体采用带有颜色的蒸馏水。 

2.6 基准材料：应采用符合现行《水泥细度和比表面积标准样品》（GSB 14-1511）或 相同等级的标准物质，有争议时以现行《水泥细度和比表面积标准样品》（GSB 14-1511） 为准。 

# 3 仪器校准

3.1 仪器的校准采用符合现行《水泥细度和比表面积标准样品》（GSB 14-1511）或相 同等级的其他标准物质，有争议时以前者为准。 

3.2 圆筒内试料层体积的标定方法，应按《勃氏透气仪》（JC/T 956—2014）中附录A 的规定进行。 

3.3 至少每年进行一次仪器设备的校准。月平均使用次数不少于 30 次时，应每半年进 

行一次。仪器设备维修后，应重新标定。 

# 4 试验步骤

# 4.1 试样准备

按T 0503的规定，测定水泥的密度，并留样备用。 

# 4.2 漏气检查

将透气圆筒上口用橡皮塞塞紧，接到压力计上。用抽气装置从压力计一臂中抽出部分 气体，然后关闭阀门，观察是否漏气。如发现漏气，宜用活塞油脂加以密封。 

# 4.3 空隙率ε 的确定

空隙率是指试料层中孔的容积与试料层总的容积之比，P·I、P·II 型水泥采用 $0 . 5 0 0 \% \pm 0 . 0 0 5 \%$ ，其他水泥和粉料的孔隙率选用 $0 . 5 3 \% \pm 0 . 0 0 5 \%$ 。当上述空隙率不能将试样 压至本方法 4.5 规定的位置时，则允许改变空隙率。空隙率调整以 $2 0 0 0 \mathrm { g }$ 砝码（5 等砝码） 将试样压实至本方法 4.5规定的位置为准。 

# 4.4 确定试样量

校正试验用的标准试样量和被测定水泥的质量，应达到在制备的试料层中的空隙率为 $0 . 5 0 0 \% \pm 0 . 0 0 5 \%$ ，按式（T0504-1）计算： 

$$
W = \rho V (1 - \varepsilon) \tag {T0504-1}
$$

式中：W ——需要的试样质量（g）； 

— $\rho$ —试样表观密度（ $\mathrm { \ g } / \mathrm { c m } ^ { 3 }$ ）； 

V ——按JC/T 956测定的试料层体积（ $\mathrm { c m } ^ { 3 }$ ）； 

$\varepsilon$ —试料层空隙率。 

结果计算精确至 $0 . 0 0 1 \mathrm { g }$ 

# 4.5 试料层制备

将穿孔板放入透气圆筒的顶端上，用一根直径比圆筒略小的细棒把一片滤纸送到穿孔 板上，边缘压紧。按本方法4.4确定的试样量，精确至 $0 . 0 0 1 \mathrm { g }$ ，倒入圆筒。轻敲圆筒的边， 使水泥层表面平坦。再放入一片滤纸，用捣器均匀捣实试料直至捣器的支持环紧紧接触圆 筒顶边并旋转两周，慢慢取出捣器。 

穿孔板上的滤纸，应是与圆筒内径相同、边缘光滑的圆片（直径为 $1 2 . 7 \mathrm { m m }$ ）。穿孔板 上滤纸片比圆筒内径小时，会有部分试样黏于圆筒内壁高出圆板上部；滤纸直径大于圆筒 内径时，会引起滤纸片褶皱使结果不准。每次测定需用新的滤纸片。 

# 4.6 透气试验

（1）把装有试料层的透气圆筒下锥面涂一薄层油脂，然后连接到压力计顶端锥形口上， 旋转1~2周（不应振动所制备的试料层），以保证紧密连接不致漏气。 

（2）打开微型电磁泵，慢慢从压力计一臂中抽出空气，直到压力计内液面上升到扩大 

部下端时关闭阀门。当压力计内液体的弯月液面下降到第一个刻线时开始计时，当液体的弯 月面下降到第二条刻线时停止计时，记录液面从第一条刻度线下降到第二条刻度线所需的时 间，以秒（s）记录，并记下试验时的温度（℃）。 

# 5 结果计算

5.1 当被测物料的密度、试料层中空隙率与标准试样相同，试验时温差不大于±3℃ 时，可按式（T0504-2）计算： 

$$
S _ {c} = \frac {S _ {S} \sqrt {T}}{\sqrt {T _ {S}}} \tag {T0504-2}
$$

如试验时温差大于 $\pm 3 ^ { \circ } \mathrm { C }$ 时，可按式（T0504-3）计算： 

$$
S _ {c} = \frac {S _ {S} \sqrt {T} \sqrt {\eta_ {S}}}{\sqrt {T _ {S}} \sqrt {\eta}} \tag {T0504-3}
$$

式中： $S _ { c }$ ——被测试样的比表面积（ $\mathrm { c m } ^ { 2 } / \mathrm { g }$ ）； 

$S _ { s }$ ——标准试样的比表面积（ $\mathrm { c m } ^ { 2 } / \mathrm { g }$ ）； 

$T$ ——被测试样试验时，压力计中液面降落测得的时间（s）； 

$T _ { s }$ ——标准试样试验时，压力计中液面降落测得的时间（s）； 

$\eta$ ——被测试样试验温度下的空气黏度（ $\mu \mathrm { P a } \ \mathbf { s } .$ ）； 

$\eta _ { s }$ ——标准试样试验温度下的空气黏度（ $\mu \mathrm { P a }$ ·s）。 

注： $\sqrt { T }$ 保留小数点后两位。 

5.2 当被测试样的试料层中空隙率与标准试样试料层中空隙率不同，试验时温差不大 于 $\pm 3 ^ { \circ } \mathrm { C }$ 时，可按式（T0504-4）计算： 

$$
S _ {c} = \frac {S _ {S} \sqrt {T} (1 - \varepsilon_ {S}) \sqrt {\varepsilon^ {3}}}{\sqrt {T _ {S}} (1 - \varepsilon) \sqrt {\varepsilon_ {S} ^ {3}}} \tag {T0504-4}
$$

试验时温差大于 $\pm 3 ^ { \circ } \mathrm { C }$ 时，则按式（T0504-5）计算： 

$$
S _ {c} = \frac {S _ {S} \sqrt {T} (1 - \varepsilon_ {S}) \sqrt {\varepsilon^ {3}} \sqrt {\eta_ {S}}}{\sqrt {T _ {S}} (1 - \varepsilon) \sqrt {\varepsilon_ {S} ^ {3}} \sqrt {\eta}} \tag {T0504-5}
$$

式中： $\varepsilon$ ——被测试样试料层中的空隙率; 

$\varepsilon _ { s }$ S 标准试样试料层中的空隙率。 

注： $\sqrt { T }$ 保留小数点后两位， $\sqrt { \varepsilon ^ { 3 } }$ 保留小数点后三位。 

5.3 当被测试样的密度和空隙率均与标准试样不同，试验时温差不大于 $\pm 3 ^ { \circ } \mathrm { C }$ 时，可按 式（T 0504-6）计算： 

$$
S _ {c} = \frac {S _ {S} \sqrt {T} \left(1 - \varepsilon_ {S}\right) \sqrt {\varepsilon^ {3}} \rho_ {S}}{\sqrt {T _ {S}} (1 - \varepsilon) \sqrt {\varepsilon_ {S} ^ {3}} \rho} \tag {T0504-6}
$$

如试验时温度相差大于 $\pm 3 ^ { \circ } \mathrm { C }$ 时，可按式（T0504-7）计算： 

$$
S _ {c} = \frac {S _ {S} \sqrt {T} \left(1 - \varepsilon_ {S}\right) \sqrt {\varepsilon^ {3}} \rho_ {S} \sqrt {\eta_ {S}}}{\sqrt {T _ {S}} (1 - \varepsilon) \sqrt {\varepsilon_ {S} ^ {3}} \rho \sqrt {\eta}} \tag {T0504-7}
$$

式中： $\rho$ ——被测试样的密度（ $\mathrm { g } / \mathrm { c m } ^ { 3 }$ ）； 

$\rho _ { s }$ ——标准试样的密度 $\mathrm { ( g / c m } ^ { 3 }$ ）。 

注： $\sqrt { T }$ 保留小数点后两位， $\sqrt { \varepsilon ^ { 3 } }$ 保留小数点后三位。 

5.4 水泥比表面积应由两次平行试验结果的算术平均值确定，结果计算精确至 $1 0 \mathrm { c m } ^ { 2 } / \mathrm { g }$ 。两次试验结果相差超过平均值的 $2 \%$ 时，应重新试验。 

5.5 当同一水泥用手动勃氏透气仪测定的结果与用自动勃氏透气仪测定的结果有争议 时，以手动勃氏透气仪测定结果为准。 

# 6 试验报告

试验报告应包括下列内容： 

（1） 原材料的品种、规格和产地； 

（2） 试验日期及时间； 

（3） 仪器设备的名称、型号及编号； 

（4） 环境温度和湿度； 

（5） 试验方法； 

（6） 执行标准； 

（7） 水泥试样的比表面积； 

（8） 要说明的其他内容。 

# 条文说明

本方法按《水泥比表面积测定方法 勃氏法》（GB 8074—2008）编制。水泥比表面积是指单位质量的 水泥粉末所具有的总面积，以 $\mathbf { m } ^ { 2 } / \mathbf { k g }$ 表示。其原理是根据一定量的空气通过一定空隙率和固定厚度的水泥 层时，所受阻力不同而引起流速的变化来测定水泥的比表面积。在一定空隙率的水泥层中，空隙的大小和 数量是颗粒尺寸的函数，同时也决定了通过料层的气流速度。与原方法相比，增加了自动比表面积测定仪 的测试方法，通常水泥比表面积大于 $3 0 0 \mathrm { m } ^ { 2 } / \mathrm { k g }$ 。规定试料层空隙率 P·I、P·II型水泥采用 $0 . 5 0 0 \% \pm 0 . 0 0 5 \%$ ， 其他水泥和粉料选用 $0 . 5 3 \% \pm 0 . 0 0 5 \%$ 。当有些粉料算出的试样量在圆筒的有效体积中容纳不下或经捣实后未 能充满圆筒的有效体积，则允许适当地改变空隙率。并规定了改变时用 $2 0 0 0 \mathrm { g }$ 砝码压实捣器。 

测定比表面积需注意以下几个方面：（1）试样捣实：由于试料层内空隙分布均匀程度对比表面积结果 有影响，因此捣实试样需按规定统一操作。（2）空隙率大小：试料层空隙率，P·I、P·II 型水泥采用 $0 . 5 0 0 \% { \scriptstyle \pm 0 . 0 0 5 \% }$ ，其他水泥和粉料的孔隙率选用 $0 . 5 3 \% \pm 0 . 0 0 5 \%$ 。但在测定需要相互比较的试料时，空隙率 

不建议改变太多。 

圆筒内试料层体积的标定方法：用水银排代法标定圆筒的试料层体积。将穿孔板平放入圆筒内，再放 入两片滤纸。然后用水银注满圆筒，用玻璃片挤压圆筒上口多余的水银，使水银面与圆筒上口平齐，倒出 水银称量 $( \mathbf { P } _ { 1 } )$ ），然后取出一片滤纸，在圆筒内加入约 3.3g的水泥试样，再盖上一片滤纸后用捣器压实至 试料层规定高度。取出捣器用水银注满圆筒，同样用玻璃片挤压平后，将水银倒出称量（ $\left. \mathrm { P } _ { 2 } \right.$ ），圆筒试料 层体积按式（T 0504-8）计算： 

$$
V = \frac {P _ {1} - P _ {2}}{\rho_ {\text {水 银}}} \tag {T0504-8}
$$

式中： $V$ ——试料层体积（ $\mathrm { ( c m ^ { 3 } }$ ）； 

$P _ { 1 }$ ——未装水泥时，充满圆筒的水银质量（g）； 

$P _ { 2 }$ — 装水泥后，充满圆筒的水银质量（g）； 

P水银 试验温度下水银的密度 $\mathrm { ( g / c m } ^ { 3 }$ ），见附录表T0504-1。 

注：需制备坚实的水泥层，如太松或水泥不能压到要求的体积时，需调整水泥的试验用量。 

试料层体积要重复测定两遍，取平均值，计算精确至 $0 . 0 0 1 \mathrm { c m } ^ { 3 }$ 。 


表 T 0504-1 不同温度下的水银密度、空气黏度 $\eta$ 和


<table><tr><td>室温(℃)</td><td>水银密度(g/cm3)</td><td>空气黏度η(μPa s)</td><td>√η</td></tr><tr><td>8</td><td>13.58</td><td>17.49</td><td>4.18</td></tr><tr><td>10</td><td>13.57</td><td>17.59</td><td>4.19</td></tr><tr><td>12</td><td>13.57</td><td>17.68</td><td>4.20</td></tr><tr><td>14</td><td>13.56</td><td>17.78</td><td>4.22</td></tr><tr><td>16</td><td>13.56</td><td>17.88</td><td>4.23</td></tr><tr><td>18</td><td>13.55</td><td>17.98</td><td>4.24</td></tr><tr><td>20</td><td>13.55</td><td>18.08</td><td>4.25</td></tr><tr><td>22</td><td>13.54</td><td>18.18</td><td>4.26</td></tr><tr><td>24</td><td>13.54</td><td>18.28</td><td>4.28</td></tr><tr><td>26</td><td>13.53</td><td>18.37</td><td>4.29</td></tr><tr><td>28</td><td>13.53</td><td>18.47</td><td>4.30</td></tr><tr><td>30</td><td>13.52</td><td>18.57</td><td>4.31</td></tr><tr><td>32</td><td>13.52</td><td>18.67</td><td>4.32</td></tr><tr><td>34</td><td>13.51</td><td>18.76</td><td>4.33</td></tr></table>

# T 0505—2020 水泥标准稠度用水量、凝结时间、安定性试验方法

# 1 目的、适用范围和引用标准

本方法规定了水泥标准稠度用水量、凝结时间和体积安定性的试验方法。 

本方法适用于通用硅酸盐水泥、道路硅酸盐水泥及指定采用本方法的其他品种水泥。 

引用标准： 

《水泥净浆搅拌机》（JC/T 729） 

《水泥净浆标准稠度与凝结时间测定仪》（JC/T 727） 

《水泥安定性试验用沸煮箱》（JC/T 955） 

# 2 仪具与材料

2.1 水泥净浆搅拌机：应符合现行《水泥净浆搅拌机》（JC/T 729）的规定。 

2.2 标准法维卡仪：应符合现行《水泥净浆标准稠度与凝结时间测定仪》（JC/T 727） 的规定，标准稠度测定用试杆[图 T 0505-1c）]有效长度为 $5 0 \mathrm { m m } { \pm } 1 \mathrm { m m }$ ，由直径为 $1 0 \mathrm { { m m } \pm 0 . 0 5 \mathrm { { m m } } }$ 的圆柱形耐腐蚀金属制成。测定凝结时间用试针[图 T 0505-1d）、e）]，由 钢制成，其有效长度初凝针为 $5 0 \mathrm { m m } { \pm } 1 \mathrm { m m }$ ，终凝针为 $3 0 \mathrm { m m } { \pm } 1 \mathrm { m m }$ ，圆柱体直径为 $1 . 1 3 \mathrm { m m } { \scriptstyle \pm 0 . 0 5 \mathrm { m m } }$ 。滑动部分的总质量为 $3 0 0 \mathrm { g } { \pm } 1 \mathrm { g }$ 。与试杆、试针联结的滑动杆表面应光滑， 能靠重力自由下落，不得有紧涩和旷动现象。 

盛装水泥净浆的试模[图T0505-1，a）]应由耐腐蚀的、有足够硬度的金属制成。试模深 为 $4 0 \mathrm { m m } { \pm } 0 . 2 \mathrm { m m }$ ，圆锥台顶内径为 $6 5 \mathrm { m m } { \tt a } { 0 . 5 } \mathrm { m m }$ 、底内径为 $7 5 \mathrm { m m } { \pm } 0 . 5 \mathrm { m m }$ ，每只试模应配 备一个边长或直径约为 $1 0 0 \mathrm { m m }$ 、厚度为 $4 { \sim } 5 \mathrm { m m }$ 的平板玻璃底板或金属底板。 

2.3 代用法维卡仪：应符合现行《水泥净浆标准稠度与凝结时间测定仪》（JC/T 727） 的规定。 

2.4 沸煮箱：应符合现行《水泥安定性试验用沸煮箱》（JC/T 955）的规定。 

2.5 雷氏夹膨胀仪：由铜质材料制成，其结构如图 T0505-2 所示。当一根指针的根部先 悬挂在一根金属丝或尼龙丝上，另一根指针的根部挂上 $3 0 0 \mathrm { g }$ 质量的硅码时，两根指针的针 尖距离应在 $1 7 . 5 \mathrm { m m } { \pm } 2 . 5 \mathrm { m m }$ 范围以内，去掉砝码后针尖的距离能恢复至挂砝码前的状态。 雷氏夹受力示意，如图 T0505-3 所示。 

2.6 量水器：分度值为 $0 . 5 \mathrm { m L }$ 。 

2.7 天平：最大量程不小于 $1 0 0 0 \mathrm { g }$ ，感量不大于 1g。 

![](images/c4410cc39f389d35cd5d176bd959b0030b86f8ee8c6eb3da465ebe1201faa291.jpg)



a)初凝时间测定用立式试模侧视图


![](images/ab7c418b812229ceaf1cfe093db227fa8d92533d93dd7aecfd543418ab52b3e1.jpg)



b)终凝时间测定用反转试模前视图


![](images/79aa70fa5a06ab24ba30a8271e3ef62333f9d1fce72d9ca5a9cdfc1812fecb23.jpg)



c)标准稠度试杆


![](images/13ff6e5d8a846adac5569e1da7bd31dbe789a156e7c99e1a16f2626e4bd04ca2.jpg)



d)初凝用试针


![](images/e4d42919f67b6c91fe0d7db87c0f5c4de86b059f0cf27f5f731562a88f1c9452.jpg)



e)终凝用试针



图 T 0505-1 测定水泥标准稠度和凝结时间用的维卡仪（尺寸单位：mm）


2.8 水泥标准养护箱：温度控制在 $2 0 ^ { \circ } \mathrm { C } \pm 1 ^ { \circ } \mathrm { C }$ ，相对湿度大于 $9 0 \%$ 。 

2.9 雷氏夹膨胀值测定仪：如图 T 0505-4 所示，标尺最小刻度为 $0 . 5 \mathrm { m m }$ 。 

2.10 秒表：分度值为 1s。 

![](images/d56a279ac03fbbb41beb03bc2dd241c36914c4540209b46136b5a179b6fb262a.jpg)


![](images/40446f1ebaa43935b03b71c4cf5265d9d8511449e9b5f339d9c78ccc4a410d40.jpg)



图T0505-2 雷氏夹示意图（尺寸单位：mm）



1-指针；2-环模


![](images/634d1013d4819353009ada52066dba46e4978ebcc356322c14070bc74e47902e.jpg)



图T0505-3 雷氏夹受力示意图


![](images/b0e094e800c45bdc9342c82ebc596c4a2bbc7c6fca295441b820855a7dd39384.jpg)



图 T 0505-4 雷氏夹膨胀值测定仪（尺寸单位：mm）



1-底座；2-模子座；3-测弹性标尺；4-立柱；5-测膨胀值标尺；6-悬臂；7-悬丝


# 3 试验准备

3.1 水泥试样应充分拌匀，通过 $0 . 9 \mathrm { m m }$ 方孔筛，并记录筛余物情况，但要防止过筛时 混进其他粉料。 

3.2 试验用水宜为洁净的饮用水，有争议时可用蒸馏水。 

# 4 试验环境

4.1 试验室环境温度为 $2 0 ^ { \circ } C { \pm } 2 ^ { \circ } C$ ，相对湿度大于 $5 0 \%$ 。 

4.2 水泥试样、拌和水、仪器和用具的温度应与试验室内室温一致。 

# 5 标准稠度用水量的测定（标准法）

# 5.1 试验前必须做到：

（1）维卡仪的金属棒能够自由滑动。试模和玻璃底板用湿布擦拭（但不允许有明水）， 将试模放在底板上。 

（2）调整至试杆接触玻璃板时指针对准零点。 

（3）水泥净浆搅拌机运行正常。 

# 5.2 水泥净浆的拌制

用水泥净浆搅拌机搅拌，搅拌锅和搅拌叶片先用湿布擦过，将拌和水倒入搅拌锅中，然 后 5~10s 内小心将称好的 $5 0 0 \mathrm { g }$ 水泥加入水中，防止水和水泥溅出；拌和时，先将锅放在搅 拌机的锅座上，升至搅拌位置，启动搅拌机，低速搅拌 120s，停 15s，同时将叶片和锅壁上 的水泥浆刮入锅中间，接着高速搅拌120s停机。 

# 5.3 标准稠度用水量的测定步骤

（1）拌和结束后，立即取适量水泥净浆一次性将其装入已置于玻璃底板上的试模中， 浆体超过试模上端，用宽约 $2 5 \mathrm { m m }$ 的直边刀轻轻拍打超出试模部分的浆体 5 次以排除浆体 中的孔隙，然后在试模上表面约 1/3处，略倾斜于试模分别向外轻轻锯掉多余净浆，再从试 

模边沿轻抹顶部一次，使净浆表面光滑。在锯掉多余的净浆和抹平的操作过程中，注意不要 压实净浆。 

（2）抹平后迅速将试模和底板移到维卡仪上，并将其中心定在试杆下，降低试杆直到 与水泥净浆表面接触，拧紧螺丝 1~2s 后，突然放松，使试杆垂直自由地沉入水泥净浆中。 在试杆停止沉入或释放试杆 30s时记录试杆距底板之间的距离，升起试杆后，立即擦净。 

（3）整个操作应在搅拌后 90s内完成。以试杆沉入净浆并距底板 $6 \mathrm { { m m } \pm 1 \mathrm { { m m } } }$ 的水泥净 浆为标准稠度净浆。其拌和水量为该水泥的标准稠度用水量（P），按水泥质量的百分比计， 结果精确至 $1 \%$ 。 

（4）当试杆距玻璃板距离小于 $5 \mathrm { m m }$ 时，应适当减水，重复水泥浆的拌制和上述过程； 若距离大于 $7 \mathrm { m m }$ ，则应适当加水，并重复水泥浆的拌制和上述过程。 

# 6 标准稠度用水量的测定（代用法）

6.1 标准稠度用水量的测定可用调整水量法和不变水量法两种方法中的任一种，发生争 议时，以调整水量法为准。采用调整水量法测定标准稠度用水量时，拌和水量应按经验找水； 采用不变水量法测定时，拌和水量为 $1 4 2 . 5 \mathrm { m L }$ ，水量精确到 $0 . 5 \mathrm { m L }$ 。 

6.2 试验前须检查项目：仪器金属棒应能自由滑动；试锥降至模顶面位置时，指针应对 准标尺零点；搅拌机运转应正常等。 

6.3 水泥净浆的拌制：用符合要求的水泥净浆搅拌机搅拌，搅拌锅和搅拌叶片先用湿棉 布擦净，将称好的 $5 0 0 \mathrm { g }$ 水泥试样倒入搅拌锅内。拌和时，先将锅放到搅拌机锅座上，升至 搅拌位置，启动机器，同时徐徐加入水拌和，慢速搅拌 120s，停拌15s，接着快速搅拌 120s 后停机。 

# 6.4 标准稠度用水量的测定

（1）拌和结束后，立即将拌好的净浆装入锥模内，用宽约 $2 5 \mathrm { m m }$ 的直边刀轻轻插捣 5 次，再轻轻振动5次，刮去多余净浆；抹平后迅速放到试锥下面固定位置上。将试锥降至净 浆表面拧紧螺丝处，拧紧螺丝 1~2s 后，突然放松，让试锥自由沉入净浆中，到试锥停止下 沉时记录试锥下沉深度。整个操作应在搅拌后 90s内完成。 

（2）用调整水量法测定时，以试锥下沉深度 $3 0 \mathrm { m m } { \pm } 1 \mathrm { m m }$ 时的净浆为标准稠度净浆。 其拌和水量为该水泥的标准稠度用水量（P），按水泥质量的百分比计。如下沉深度超出范 围，须另称试样，调整水量，重新试验，直至达到 $3 0 \mathrm { m m } { \pm } 1 \mathrm { m m }$ 时为止。 

（3）用不变水量法测定时，标准稠度用水量按式（T0505-1）计算： 

$$
P = 3 3. 4 - 0. 1 8 5 S \quad \left(\mathrm {T} 0 5 0 5 - 1\right)
$$

式中： $P$ ——水泥标准稠度用水量（%）； 

S ——试锥下沉深度（mm）。 

结果计算精确至 $1 \%$ 。 

当试锥下沉深度小于 $1 3 \mathrm { m m }$ 时，应改用调整水量法测定。 

# 7 凝结时间的测定

7.1 测定前准备工作：调整凝结时间测定仪的试针接触玻璃板时，指针对准零点。 

7.2 试件的制备：以标准稠度用水量按 5.2 制成标准稠度净浆（记录水泥全部加入水中 的时间作为凝结时间的起始时间），一次装满试模，振动数次刮平，立即放入养护箱中。 

# 7.3 初凝时间的测定

（1）记录水泥全部加入水中至初凝状态的时间作为初凝时间，用“min”计。 

（2）试件在湿气养护箱中养护至加水后30min 时进行第一次测定。测定时，从湿养护 箱中取出试模放到试针下，降低试针与水泥净浆表面接触。拧紧螺丝 1~2s 后，突然放松， 使试针垂直自由地沉入水泥净浆中。观察试针停止沉入或释放试针 30s时指针的读数。 

（3）临近初凝时每隔 5min（或更短时间）测定一次，当试针沉至距底板 $4 \mathrm { m m } { \pm } 1 \mathrm { m m }$ 时， 为水泥达到初凝状态。 

（4）当达到初凝时应立即重复测一次，当两次结论相同时才能定为达到初凝状态。 

# 7.4 终凝时间的测定

（1）由水泥全部加入水中至终凝状态的时间为水泥的终凝时间，用“min”计。 

（2）为了准确观察试件沉入的状况，在终凝针上安装了一个环形附件[图T 0505-1e）]。 在完成初凝时间测定后，立即将试模连同浆体以平移的方式从玻璃板下，翻转 180º，直径 大端向上，小端向下放在玻璃板上，再放入湿气养护箱中继续养护。 

（3）临近终凝时间时每隔 $1 5 \mathrm { { m i n } }$ （或更短时间）测定一次，当试针沉入试件 $0 . 5 \mathrm { m m }$ 时， 即环形附件开始不能在试件上留下痕迹时，为水泥达到终凝状态。 

（4）达到终凝时需要在试体另外两个不同点测试，结论相同时才能确定达到终凝状态。 

7.5 测定时应注意，在最初测定的操作时应轻轻扶持金属柱，使其徐徐下降，以防止试 针撞弯，但结果以自由下落为准；在整个测试过程中试针沉入的位置至少要距试模内壁 $1 0 \mathrm { m m }$ 。每次测定不能让试针落入原针孔，每次测试完毕须将试针擦净并将试模放回湿气养 护箱内，整个测试过程要防止试模振动。 

# 8 安定性的测定（标准法）

# 8.1 测定前的准备工作

每个试样需要两个试件，每个雷氏夹需配备两个边长或直径约 $8 0 \mathrm { m m }$ 、厚度为 $4 { \sim } 5 \mathrm { m m }$ 的玻璃板。凡与水泥净浆接触的玻璃板和雷氏夹表面都要稍稍涂上一层油。 

# 8.2 雷氏夹试件的制备方法

将预先准备好的雷氏夹放在已稍擦油的玻璃板上，并立刻将已制好的标准稠度净浆装满 试模。装模时一只手轻轻扶持试模，另一只手用宽约 $2 5 \mathrm { m m }$ 直边小刀在浆体表面轻轻插捣 3 

次，然后抹平，盖上稍涂油的玻璃板，接着立刻将试模移至湿汽养护箱内养护 24h±2h。 

# 8.3 沸煮

（1）调整好沸煮箱内的水位，使之在整个沸煮过程中都能没过试件，无须中途添补试 验用水，同时又能保证在 $3 0 \mathrm { { m i n } \pm 5 \mathrm { { m i n } } }$ 内升至沸腾。 

（2）脱去玻璃板取下试件，先检查试饼是否完整（如已开裂、翘曲，要检查原因，确 定无外因时，该试饼已属不合格品，不必沸煮），在试饼无缺陷的情况下，用雷氏法测定时， 先测量雷氏夹指针间的距离（A），精确到 $0 . 5 \mathrm { m m }$ ，接着将试件放入沸煮箱中的试件架上， 指针朝上，试件之间互不交叉，然后在 $3 0 \mathrm { { m i n } } \pm 5 \mathrm { { m i n } }$ 内加热至沸腾并恒沸 180min±5min。 

# 8.4 结果判别

沸煮结束后，立即放掉沸煮箱中的热水，打开箱盖，待箱体冷却至室温，取出试件进行 判别。 

测量试件指针尖端间的距离（C），精确至 $0 . 5 \mathrm { m m }$ ，当两个试件煮后增加距离（C-A） 的平均值不大于 $5 . 0 \mathrm { m m }$ 时，即认为该水泥安定性合格；当两个试件煮后增加距离（C-A）的 平均值大于 $5 . 0 \mathrm { m m }$ 时，应用同一样品重做一次试验，以复检结果为准。 

# 9 安定性的测定（代用法）

# 9.1 试验前准备工作

每个样品需准备两块约 $1 0 0 \mathrm { m m } { \times } 1 0 0 \mathrm { m m }$ 的玻璃板。凡与水泥净浆接触的玻璃板都要稍 稍涂上一层油。 

# 9.2 试饼的成型方法

将制好的标准稠度净浆取出一部分分成两等份，使之成球形，放在预先准备好的玻璃板 上，轻轻振动玻璃板并用湿布擦净的小刀由边缘向中央抹动，做成直径为 $7 0 { \sim } 8 0 \mathrm { m m }$ 、中心 厚约 $1 0 \mathrm { m m }$ 、边缘渐薄、表面光滑的试饼，接着将试饼放入湿汽养护箱内养护 24h±2h。 

# 9.3 沸煮

（1）调整好沸煮箱内的水位，使之在整个沸煮过程中都能没过试件，无须中途添补试 验用水，同时保证水在 $3 0 \mathrm { { m i n } } { \pm } 5 \mathrm { { m i n } }$ 内能沸腾。 

（2）脱去玻璃板取下试件，当用饼法测定时，先检查试饼是否完整（如已开裂、翘曲， 要检查原因，确定无外因时，该试饼已属不合格品，不必沸煮），在试饼无缺陷的情况下将 试饼放在沸煮箱的水中箅板上，然后在 $3 0 \mathrm { { m i n } \pm 5 \mathrm { { m i n } } }$ 内加热至水沸腾，并恒沸 180min±5min。 

# 9.4 结果判别

沸煮结束后，立即放掉沸煮箱中的热水，打开箱盖，待箱体冷却至室温，取出试件进行 判别。目测试饼未发现裂缝，用直尺检查也没有弯曲（使钢直尺和试饼底部紧靠，以两者间 不透光为不弯曲）的试饼为安定性合格，反之为不合格。当两个试饼判别结果有矛盾时，该 水泥的安定性为不合格。 

# 10 试验报告

试验报告应包括下列内容： 

（1） 要求检测的项目名称； 

（2） 试样编号； 

（3） 试验日期及时间； 

（4） 仪器设备的名称、型号及编号； 

（5） 环境温度和湿度； 

（6） 执行标准； 

（7） 使用检测方法； 

（8） 水泥试样的标准稠度用水量、凝结时间、安定性； 

（9） 要说明的其他内容。 

# 条文说明

本方法参照《水泥标准稠度用水量、凝结时间、安定性检验方法》（GB/T1346—2011）编制，相对于 原方法，增加了试验用玻璃底板的具体尺寸要求。明确了标准稠度用水量的测定步骤中，净浆装模过程具 体操作步骤。改变了原方法中标稠用水量代用法终凝时间的判定，改为距离玻璃底板 $3 0 \mathrm { m m } { \pm } 1 \mathrm { m m }$ 。改变了 原方法安定性试样的成型方法，改为另一只手用宽约 $2 5 \mathrm { m m }$ 直边小刀在浆体表面轻轻插捣 3次，然后抹平。 

在水泥净浆加水搅拌后，可能发生异常凝结现象。这种早期凝结又分为假凝和瞬凝。假凝的主要特征 是加水凝固后，净浆没有明显温度升高，净浆重新搅拌后可恢复塑性。产生假凝的原因在于，当加入水中 时，半水石膏和无水石膏比铝酸三钙（ $\mathrm { \bf { \dot { C } } } _ { 3 } \mathrm { \bf A }$ ）能更快溶解，形成硫酸钙过饱和溶液，同时转化为二水石膏 结晶析出，带来假凝。同时还与水泥中存在的碱有关。 

瞬凝的主要特征是当加入水中时，大量放热，很快失去流动性。产生的原因主要在于 $\mathrm { C } _ { 3 } \mathrm { A }$ 含量过高， 而水泥中为掺入石膏或掺入的石膏中三氧化硫（ $\mathrm { S O } _ { 3 }$ ）含量过低引起的。 

# T 0513—2020 水泥水化热试验方法

# 1 目的、适用范围和引用标准

本方法规定了溶解热法和直接法测定水泥水化热的试验方法。 

本方法适用于通用硅酸盐水泥、道路硅酸盐水泥及指定采用本方法的其他品种水泥。 

引用标准： 

《分析实验室用水规格和试验方法》（GB/T 6682） 

《水泥胶砂强度检验方法（ISO 法）》（GB/T 17671） 

《水泥标准稠度用水量、凝结时间、安定性检验方法》（GB/T 1346） 

《行星式水泥胶砂搅拌机》（JC/T 681） 

# 2 溶解热法（基准法）

# 2.1 仪具与材料

（1）水泥：应用通过 $0 . 9 \mathrm { m m }$ 的方孔筛，并充分混合均匀。 

（2）氧化锌（ ${ \mathrm { Z n O } }$ ）：用于标定热量计热容量，使用前应预先进行下列处理：将氧化 锌放入坩埚内，在 $9 0 0 { \sim } 9 5 0 ^ { \circ } \mathrm { C }$ 下灼烧 1h 取出，置于干燥器中冷却后，用玛瑙研钵研磨至全 部通过 $0 . 1 5 \mathrm { m m }$ 筛，储存于干燥器中备用。在标定试验前还应将上述制取的氧化锌约 $5 0 \mathrm { g }$ ， 在 $9 0 0 { \sim } 9 5 0 ^ { \circ } \mathrm { C }$ 下灼烧 $5 \mathrm { { m i n } }$ ，并在干燥器中冷却至室温。 

（3）氢氟酸（HF）：浓度为 $4 0 \%$ （质量分数）或密度 $1 . 1 5 0 \small { \sim } 1 . 1 8 0 \mathrm { g / c m } ^ { 3 } .$ 。 

（4）硝酸（ $\mathrm { H N O } _ { 3 }$ ）：一次应配制浓度为 $2 . 0 0 \mathrm { m o l / L \pm 0 . 0 2 \mathrm { m o l / L } }$ ，配制时量取浓度为 $6 5 \% { \sim } 6 8 \%$ （质量分数）的浓硝酸 $1 3 8 \mathrm { m L }$ ，并用蒸馏水稀释至1L。 

（5）硝酸溶液的标定：用移液管吸取 $2 5 \mathrm { m L }$ 已配制好的硝酸溶液，移入 $2 5 0 \mathrm { m L }$ 的容量 瓶中，用蒸馏水稀释至标线，摇匀。接着用已知浓度（约 $0 . 2 \mathrm { m o l / L }$ ）的氢氧化钠标准溶液标 定容量瓶中硝酸溶液的浓度，该浓度乘以 10 即为已配制好的硝酸溶液的浓度。标准中所用 试剂应用分析纯。用于标定的试剂应为基准试剂。所用水应符合现行《分析实验室用水规格 和试验方法》（GB/T 6682）中规定的蒸馏水要求。 

（6）溶解热测定仪：由恒温水槽、内筒、广口保温瓶、贝克曼差示温度计或量热温度 计、搅拌装置组成，另配一个曲颈玻璃加料漏斗和一个直颈加酸漏斗。该仪器有单筒和双 筒两种，图T0513-1 为双筒溶解热测定仪。 

![](images/d1c0e4bfd7d862a57165b8cfc630eda8abb3317ac2d4c436e8ff08f92cca0a14.jpg)



图 T 0513-1 双筒溶解热测定仪


（7）恒温水槽：水槽内外壳之间装有隔热层，内壳横断面为椭圆形的金属筒，横断面 长轴 $7 5 0 \mathrm { m m }$ ，短轴 $4 5 0 \mathrm { m m }$ ，深 $3 1 0 \mathrm { m m }$ ，容积约 75L。并装有控制水位的溢流管。溢流管高 度距底部约 $2 7 0 \mathrm { m m }$ ，水槽上装有两个用于搅拌保温瓶中酸液的搅拌器，水槽内装有两个放 置试验内筒的筒座，进排水管、加热管与循环水泵等部件。 

（8）内筒：筒口为带法兰的不锈钢圆筒，内径 $1 5 0 \mathrm { m m }$ ，深 $2 1 0 \mathrm { m m }$ ，筒内衬有软木层 或泡沫塑料，筒口上镶嵌有橡胶圈以防漏水，盖上有三个孔，中孔安装酸液搅拌棒，两侧的 孔分别安装加料斗和贝克曼差示温度计或量热温度计。 

（9）广口保温瓶：配有耐酸塑料筒，容积约为 $6 0 0 \mathrm { m L }$ ，当盛满比室温高约 $5 \mathrm { { } ^ { \circ } C }$ 的水、 静置 $3 0 \mathrm { { m i n } }$ 时，其冷却速率不得大于 $0 . 0 0 1 ^ { \circ } \mathrm { C / m i n }$ 。 

（10）贝克曼差示温度计（简称贝氏温度计）：分度值为 $0 . 0 1 ^ { \circ } \mathrm { C }$ ，最大差示温度为 $5 . 2 \mathrm { { ^ { \circ } C } }$ ， 插入酸液部分须涂以石蜡或其他耐氢氟酸的材料。试验前应用量热温度计将贝氏温度计零点 调整到约 $1 4 . 5 0 0 ^ { \circ } \mathrm { C }$ 。 

（11）量热温度计：分度值为 $0 . 0 1 ^ { \circ } \mathrm { C }$ ，量程为 $1 4 { \sim } 2 0 \mathrm { ^ \circ C }$ ，插入酸液部分须涂以石蜡或其 他耐氢氟酸的材料。
