Repository: liuxinrongjinmu/ai_rag_Engineering_Quality_Inspection

# 工程质检RAG系统

> 公路工程质量检测智能问答系统 - 使用LangChain框架 + ChromaDB向量数据库

## 项目概述

基于RAG（检索增强生成）技术的公路工程质量检测智能问答系统。系统支持本地知识库检索与网络检索的混合检索，能够准确回答工程质量检测相关的技术问题，并提供可追溯的来源依据。

### 核心特性

- **LangChain框架**：基于LangChain 0.3.x重构，使用LCEL链式调用语法
- **混合检索**：向量检索 + BM25关键词检索 + 网络检索
- **语义重排序**：DashScope gte-rerank模型语义重排序，不可用时自动回退到本地优先策略
- **LLM查询重写**：规则重写 + LLM智能重写，将口语化查询转为规范术语
- **智能缓存**：内存缓存热门查询，命中时<100ms响应
- **流式输出**：SSE流式返回答案（含完整来源信息），提升用户体验
- **来源追溯**：每个答案可追溯到具体文档和章节，支持查看前后文上下文
- **本地优先**：优先使用本地知识库，网络检索作为补充
- **配置化CORS**：跨域来源支持环境变量配置，生产环境可限制具体域名

---

File: data/processed/JTG 3441-2024 公路工程无机结合料稳定材料试验规程.md (part 2 of 6)
# 公路工程无机结合料稳定材料试验规程
<table><tr><td>试样编号</td><td></td></tr><tr><td>试样质量(g)</td><td></td></tr><tr><td>氧化钙溶液的体积 V1(mL)</td><td></td></tr><tr><td>EDTA 二钠标准溶液消耗量 V2(mL)</td><td></td></tr><tr><td>EDTA 二钠对 CaO 的滴定度 TCa0</td><td></td></tr><tr><td>EDTA 二钠对 MgO 的滴定度 TMgO</td><td></td></tr></table>


续表 T0812-1


<table><tr><td colspan="2">石灰试样质量m(g)</td><td colspan="2"></td></tr><tr><td rowspan="4">EDTA二钠标准溶液消耗量(mL)</td><td rowspan="2">滴定钙镁合量V3</td><td>V5</td><td>V6</td></tr><tr><td></td><td></td></tr><tr><td rowspan="2">滴定钙 V4</td><td>V7</td><td>V8</td></tr><tr><td></td><td></td></tr><tr><td colspan="2">氧化镁含量X(%)</td><td colspan="2"></td></tr></table>

试验： 

校核： 

试验日期： 

# 条文说明

该试验是利用EDTA二钠在 $\mathrm{pH} = 10$ 左右的溶液中能与钙镁完全络合的原理，测出镁、钙总含量，再利用EDTA二钠在 $\mathrm{pH}\geqslant 12$ 的溶液中只与钙离子络合的原理，测出钙含量，两者之差即为镁的含量。 

一般来说，氧化镁的含量比氧化钙低， $V_{3}$ 、 $V_{4}$ 的差值（即滴定终点）很难控制，并且 $V_{3}$ 或 $V_{4}$ 的差值直接影响到氧化镁的含量，因此在试验中应严格做好各步操作。用万分之一天平称取石灰试样时宜用减量法，用EDTA二钠标准溶液滴定时， $V_{3}$ 或 $V_{4}$ 的滴定速度应以2~3滴/秒，不易过快，有时滴定 $V_{3}$ 或 $V_{4}$ 时，溶液会由原来的酒红色消失变蓝色后又复现酒红色，因没有达到滴定终点，应继续滴定。其原因是溶液局部浓度过大，造成在滴定未到终点时，指示剂变蓝色，在不到30s内又恢复酒红色，此时应放慢速度，逐滴滴加，并不断摇动三角瓶，使反应充分，仔细观察由红变蓝的瞬间，使反应进行到底，蓝色稳定后再读取 $V_{3}$ 、 $V_{4}$ 的值。 

# T 0813--1994 石灰中有效氧化钙和氧化镁简易测定方法

# 1 适用范围

本试验方法适用于测定氧化镁含量在 $5\%$ 以下的低镁石灰中有效氧化钙和氧化镁含量。 

# 2 仪器设备

2.1 方孔筛： $0.15\mathrm{mm},1$ 个。 

2.2 烘箱： $50\sim 250^{\circ}\mathrm{C},1$ 台。 

2.3 干燥器： $\phi 250\mathrm{mm},1$ 个。 

2.4 称量瓶: $\phi 30\mathrm{mm} \times 50\mathrm{mm}, 10$ 个。 

2.5 瓷研钵： $\phi 120 \sim 130 \mathrm{~mm}, 1$ 个。 

2.6 分析天平：量程不小于 $50\mathrm{g}$ ，感量 $0.0001\mathrm{g}, 1$ 台。 

2.7 电子天平：量程不小于 $500\mathrm{g}$ ，感量 $0.01\mathrm{g},1$ 台。 

2.8 电炉：1500W，1个。 

2.9 石棉网： $200\mathrm{mm}\times 200\mathrm{mm},1$ 块。 

2.10 玻璃珠： $\phi 3\mathrm{mm}$ ，一袋（ $0.25\mathrm{kg}$ ）。 

2.11 具塞三角瓶： $250\mathrm{mL},20$ 个。 

2.12 漏斗：短颈，3个。 

2.13 塑料洗瓶：1个。 

2.14 塑料桶：20L，1个。 

2.15 下口蒸馏水瓶： $5000\mathrm{mL},1$ 个。 

2.16 三角瓶: $300 \mathrm{~mL}, 10$ 个。 

2.17 容量瓶： $250\mathrm{mL},1000\mathrm{mL}$ ，各1个。 

2.18 量筒： $200\mathrm{mL}, 100\mathrm{mL}, 50\mathrm{mL}, 5\mathrm{mL}$ ，各1个。 

2.19 试剂瓶： $250\mathrm{mL},1000\mathrm{mL}$ ，各5个。 

2.20 塑料试剂瓶：1L，1个。 

2.21 烧杯： $50\mathrm{mL},5$ 个； $250\mathrm{mL}$ （或 $300\mathrm{mL}$ )，10个。 

2.22 棕色广口瓶： $60\mathrm{mL},4$ 个； $250\mathrm{mL},5$ 个。 

2.23 滴瓶： $60\mathrm{mL},3$ 个。 

2.24 酸滴定管： $50\mathrm{mL},2$ 支。 

2.25 滴定台及滴定管夹，各一套。 

2.26 大肚移液管： $25\mathrm{mL},50\mathrm{mL}$ ，各1支。 

2.27 表面皿： $70\mathrm{mm}$ ，10块。 

2.28 玻璃棒: $8 \mathrm{~mm} \times 250 \mathrm{~mm}$ 及 $4 \mathrm{~mm} \times 180 \mathrm{~mm}$ 各 10 支。 

2.29 试剂勺：5个。 

2.30 吸水管： $8\mathrm{mm} \times 150\mathrm{mm}, 5$ 支。 

2.31 洗耳球：大、小各1个。 

# 3 试剂

3.1 1mol/L 盐酸标准溶液：取 $83\mathrm{mL}$ （相对密度1.19）浓盐酸以蒸馏水稀释至 $1000\mathrm{mL}$ ，按下述方法标定其摩尔浓度后备用。 

称取已在 $180^{\circ}\mathrm{C}$ 烘箱内烘干 $2\mathrm{h}$ 的碳酸钠（优级纯或基准级纯） $1.5 \sim 2.0\mathrm{g}$ （精确至 $0.0001\mathrm{g}$ ），记录为 $m_0$ ，置于 $250\mathrm{mL}$ 三角瓶中，加 $100\mathrm{mL}$ 水使其完全溶解；然后加入 $2 \sim 3$ 滴 $0.1\%$ 甲基橙指示剂，记录滴定管中待标定的盐酸标准溶液初始体积 $V_1$ ，用待标定的盐酸标准溶液滴定，至碳酸钠溶液由黄色变为橙红色；将溶液加热至微沸，并保持微沸 $3\mathrm{min}$ ，然后放在冷水中冷至室温，如此时橙红色变为黄色，再用盐酸标准溶液滴定，至溶液出现稳定橙红色时为止，记录滴定管中盐酸标准溶液体积 $V_2$ ， $V_1$ 、 $V_2$ 的差值即为盐酸标准溶液的消耗量 $V$ 。 

盐酸标准溶液的摩尔浓度按下式计算： 

$$
M = m _ {0} / (V \times 0. 0 5 3) \tag {T0813-1}
$$

式中： $M$ —盐酸标准溶液摩尔浓度 $(\mathrm{mol} / \mathrm{L})$ 

$m_{0}$ ——称取碳酸钠的质量（g）； 

$m$ ——滴定时消耗盐酸标准溶液的体积 $(\mathrm{mL})$ 。 

0.053——与 $1.00\mathrm{mL}$ 盐酸标准溶液 $[C(\mathrm{HCl}) = 1.000\mathrm{mol / L}]$ 相当的以克表示的无水碳酸钠的质量。 

3.2 $1\%$ 酚酞指示剂。 

# 4 准备试样

4.1 生石灰试样：将生石灰样品打碎，使颗粒不大于 $1.18\mathrm{mm}$ 。拌和均匀后用四分法缩减至 $200\mathrm{g}$ 左右，放入瓷研钵中研细。再经四分法缩减至 $20\mathrm{g}$ 左右。研磨所得石灰样品，应通过 $0.15\mathrm{mm}$ （方孔筛）的筛。从此细样中均匀挑取10余克，置于称量瓶中在 $105^{\circ}\mathrm{C} \pm 1^{\circ}\mathrm{C}$ 烘箱烘至恒重，贮于干燥器中，供试验用。 

4.2 消石灰试样：将消石灰样品四分法缩减至10余克左右。如有大颗粒存在，须在瓷研钵中磨细至无不均匀颗粒存在为止。置于称量瓶中在 $105^{\circ}\mathrm{C} \pm 1^{\circ}\mathrm{C}$ 烘箱烘至恒重，贮于干燥器中，供试验用。 

# 5 试验步骤

5.1 迅速称取石灰试样 $0.8 \sim 1.0 \mathrm{~g}$ (精确至 $0.0001 \mathrm{~g}$ ) 放入 $300 \mathrm{~mL}$ 三角瓶中, 记录试样质量 $m$ 。加入 $150 \mathrm{~mL}$ 新煮沸并已冷却的蒸馏水和 10 颗玻璃珠。瓶口上插一短颈漏斗, 使用带电阻的电炉, 加热 $5 \mathrm{~min}$ (调到最高档), 但勿使沸腾, 放入冷水中迅速冷却。 

5.2 向三角瓶中滴入酚酞指示剂 2 滴, 记录滴定管中盐酸标准溶液体积 $V_{3}$ , 在不断摇动下以盐酸标准液滴定, 控制速度为 $2 \sim 3$ 滴/s, 至粉红色完全消失, 稍停, 又出现红色, 继续滴入盐酸, 如此重复几次, 直至 $5 \mathrm{~min}$ 内不出现红色为止, 记录滴定管中盐酸标准溶液体积 $V_{4}$ , 则 $V_{3} 、 V_{4}$ 的差值即为盐酸标准溶液的消耗量 $V_{5}$ 。如滴定过程持续半小时以上, 则结果只能作参考。 

# 6 计算

有效氧化钙和氧化镁含量按式(T0813-2)计算。 

$$
X = \frac {V _ {5} \times M \times 0 . 0 2 8}{m} \times 1 0 0 \tag {T0813-2}
$$

式中： $X$ —有效氧化钙和氧化镁的含量 $(\%)$ ； 

$V_{5}$ ——滴定消耗盐酸标准溶液的体积 $(\mathrm{mL})$ ； 

$M$ ——盐酸标准溶液的摩尔浓度 $(\mathrm{mol} / \mathrm{L})$ ； 

$m$ ——样品质量 $(\mathrm{g})$ ； 

0.028——氧化钙的毫克当量,因氧化镁含量甚少,并且两者之毫克当量相差不大,故有效氧化钙和氧化镁的毫克当量都以 $\mathrm{CaO}$ 的毫克当量计算。 

# 7 结果整理

7.1 读数精确至 $0.1\mathrm{mL}$ 

7.2 对同一石灰样品至少应做两个试样和进行两次测定，并取两次测定结果的平均值 

代表最终结果。 

# 8 报告

报告应包括以下内容： 

(1)石灰来源； 

(2)试验方法名称； 

(3) 单个试验结果； 

(4) 试验结果平均值。 

# 9 记录

本试验的记录格式见表T0813-1。 

表 T 0813-1 石灰有效钙和氧化镁的含量 

工程名称 

路段范围 

试样编号 

试验方法 

石灰来源 


盐酸标准溶液的摩尔浓度滴定


<table><tr><td rowspan="2">碳酸钠质量(g)</td><td colspan="2">滴定管中盐酸标准溶液体积</td><td rowspan="2">盐酸标准溶液消耗量V(mL)</td><td rowspan="2">摩尔浓度M(mol/L)</td><td rowspan="2">平均摩尔浓度M(mol/L)</td></tr><tr><td>V1(mL)</td><td>V2(mL)</td></tr><tr><td></td><td></td><td></td><td></td><td></td><td rowspan="2"></td></tr><tr><td></td><td></td><td></td><td></td><td></td></tr></table>


石灰的钙镁含量滴定


<table><tr><td rowspan="2">试验编号</td><td rowspan="2">石灰质量(g)</td><td colspan="2">滴定管中盐酸标准溶液体积</td><td rowspan="2">盐酸标准溶液消耗量V5(mL)</td><td rowspan="2">石灰钙镁含量X(%)</td></tr><tr><td>V3(mL)</td><td>V4(mL)</td></tr><tr><td>1</td><td></td><td></td><td></td><td></td><td rowspan="2"></td></tr><tr><td>2</td><td></td><td></td><td></td><td></td></tr></table>

试验： 校核： 

试验日期： 

# 条文说明

氧化镁分解的作用缓慢，如果氧化镁含量高，到达滴定终点的时间很长，从而增加了与空气中二氧化碳的作用时间，影响测定结果，因此本方法适用于氧化镁含量在 $5\%$ 以下的低镁石灰。 

# T 0814—2009 石灰细度试验方法

# 1 适用范围

本试验方法适用于测定生石灰、生石灰粉和消石灰粉的细度。 

# 2 仪器设备

2.1 试验筛： $2.36\mathrm{mm},0.6\mathrm{mm},0.15\mathrm{mm},1$ 套。 

2.2 羊毛刷：4号。 

2.3 天平：量程不小于 $500\mathrm{g}$ ，感量 $0.01\mathrm{g}$ 。 

2.4 烘箱：量程不小于 $110^{\circ}\mathrm{C}$ ，控温精度为 $\pm 1^{\circ}\mathrm{C}$ 。 

# 3 试样准备

取300克生石灰粉或消石灰粉试样，在 $105^{\circ}\mathrm{C} \pm 1^{\circ}\mathrm{C}$ 烘箱中烘干备用。 

# 4 试验步骤

称取试样 $50\mathrm{g}\pm 0.1\mathrm{g}$ ，记录为 $m$ ，倒入 $2.36\mathrm{mm},0.6\mathrm{mm},0.15\mathrm{mm}$ 方孔套筛内进行筛分。筛分时一只手握住试验筛，并用手轻轻敲打，在有规律的间隔中，水平旋转试验筛，并在固定的基座上轻敲试验筛，用羊毛刷轻轻地从筛上面刷，直至 $2\mathrm{min}$ 内通过量小于 $0.1\mathrm{g}$ 时为止。分别称量筛余物质量 $m_{1},m_{2},m_{3}$ 。 

# 5 计算

筛余百分含量按式（T0814-1）、式（T0814-2）和式（T0814-3）计算。 

$$
X _ {1} = \frac {m _ {1}}{m} \times 1 0 0 \tag {T0814-1}
$$

$$
X _ {2} = \frac {m _ {1} + m _ {2}}{m} \times 1 0 0 \tag {T0814-2}
$$

$$
X _ {3} = \frac {m _ {1} + m _ {2} + m _ {3}}{m} \times 1 0 0 \tag {T0814-3}
$$

式中： $X_{1}$ ——2.36mm方孔筛筛余百分含量（%）； 

$X_{2}$ ——2.36mm、0.6mm方孔筛，两筛上的总筛余百分含量 $(\%)$ ； 

$X_{3}$ ——2.36mm、0.6mm、0.15mm方孔筛，三个筛上的总筛余百分含量 $(\%)$ ； 

$m_{1}$ ——2.36mm方孔筛筛余物质量(g)； 

$m_{2}$ ——0.6mm方孔筛筛余物质量(g)； 

$m_{3}$ ——0.15mm方孔筛筛余物质量（g）； 

$m$ ——试样质量 $(\mathrm{g})$ 。 

# 6 结果整理

6.1 计算结果保留至小数点后2位。 

6.2 对同一石灰样品至少应做3个试样的平行试验，然后取平均值作为 $X_{1}, X_{2}, X_{3}$ 的值。3次试验的重复性误差均不得大于 $5\%$ ，否则应另取试样重新试验。 

# 7 报告

试验报告应包括以下内容： 

(1)石灰来源； 

(2)试验方法名称； 

(3) $2.36 \mathrm{~mm}$ 方孔筛筛余百分含量； 

(4) $0.6 \mathrm{~mm}$ 方孔筛筛余百分含量； 

(5) $0.15 \mathrm{~mm}$ 方孔筛筛余百分含量。 

# 8 记录

本试验的记录格式见表T0814-1。 


表 T 0814-1 石灰细度试验报告


工程名称 

路段范围 

试样编号 

试验方法 

石灰来源 

<table><tr><td>项目</td><td>样品质量m(g)</td><td>2.36mm筛余物质量m1(g)</td><td>0.6mm筛余物质量m2(g)</td><td>0.15mm筛余物质量m3(g)</td><td>X1(%)</td><td>X2(%)</td><td>X3(%)</td></tr><tr><td>第一次</td><td></td><td></td><td></td><td></td><td></td><td></td><td></td></tr><tr><td>第二次</td><td></td><td></td><td></td><td></td><td></td><td></td><td></td></tr><tr><td>第三次</td><td></td><td></td><td></td><td></td><td></td><td></td><td></td></tr><tr><td colspan="4">平均值</td><td></td><td></td><td></td><td></td></tr></table>

试验： 

校核： 

试验日期： 

# T 0815-2009 石灰中未消化残渣含量测定方法

# 1 适用范围

本试验方法适用于测定生石灰、生石灰粉和消石灰粉的未消化残渣的含量。 

# 2 仪器设备

2.1 方孔筛： $2.36\mathrm{mm},16\mathrm{mm}$ 

2.2 生石灰浆渣测定仪（图T0815-1）。 

2.3 量筒： $500\mathrm{mL}$ 

2.4 天平：量程不小于 $1500\mathrm{g}$ ，感量 $0.01\mathrm{g}$ 。 

2.5 搪瓷盘： $200\mathrm{mm}\times 300\mathrm{mm}$ 

2.6 钢板尺： $300\mathrm{mm}$ 

2.7 烘箱：量程不小于 $200^{\circ}\mathrm{C}$ ，控温精度为 $\pm 1^{\circ}\mathrm{C}$ 。 

2.8 保温套。 

# 3 试验步骤

3.1 将 $4000\mathrm{g}$ 试样破碎全部通过 $16\mathrm{mm}$ 方孔筛，其中小于 $2.36\mathrm{mm}$ 方孔筛以下粒度的试样量不大于 $30\%$ ，混合均匀，备用，生石灰粉试样混合均匀即可。 

![](images/66a6d240b666f67690a1bff7f011e02415eaa1ee47d4dd7f24566737d6053bb6.jpg)


3.2称取已制备好的生石灰试样 $1000\mathrm{g}$ 倒入装有 $2500\mathrm{mL}$ 图T0815-1生石灰浆渣测定仪 $(20^{\circ}\mathrm{C}\pm 5^{\circ}\mathrm{C})$ 清水的筛筒（筛筒置于外筒内）。盖上盖，静 

置消化 $20\mathrm{min}$ , 用圆木棒连续搅动 $2\mathrm{min}$ , 继续静置消化 $40\mathrm{min}$ , 再搅动 $2\mathrm{min}$ 。提起筛筒用清水冲洗筛筒内残渣, 至水流不浑浊 (冲洗用清水仍倒入筛筒内, 水总体积控制在 $3000\mathrm{mL}$ )。 

3.3 将残渣移入搪瓷盘(或蒸发皿)内,在 $105^{\circ}\mathrm{C} \pm 1^{\circ}\mathrm{C}$ 烘箱中烘干至恒重，冷却至室温后用 $2.36\mathrm{mm}$ 方孔筛筛分。称量筛余物 $m_{1}$ ，计算未消化残渣含量。 

# 4 计算

未消化残渣含量按式（T0815-1）计算。 

$$
X = \frac {m _ {1}}{m} \times 1 0 0 \tag {T0815-1}
$$

式中： $X$ ——未消化残渣含量 $(\%)$ ； 

$m_{1}$ ——2.36mm 筛余物质量(g)； 

$m$ ——试样质量 $(\mathrm{g})$ 。 

# 5 结果整理

5.1 试验结果保留至小数点后2位。 

5.2 对同一石灰样品至少应做3个试样的平行试验，然后取平均值作为试验结果。允许重复性误差应不大于 $5\%$ ，否则应增加样本量重新试验。 

# 6 报告

报告应包括以下内容： 

(1)石灰来源； 

(2)试验方法名称； 

(3) 单个试验结果; 

(4)试验结果平均值。 

# 7 试验报告

本试验的记录格式见表T0815-1。 


表 T 0815-1 石灰未消化残渣含量试验报告


工程名称 

试验方法 

路段范围 

石灰来源 

试样编号 

<table><tr><td>项目</td><td>样品质量m(g)</td><td>2.36mm筛余物质量m1(g)</td><td>未消化残渣含量X(%)</td></tr><tr><td>第一次</td><td></td><td></td><td></td></tr><tr><td>第二次</td><td></td><td></td><td></td></tr><tr><td>第三次</td><td></td><td></td><td></td></tr><tr><td colspan="3">平均值</td><td></td></tr></table>

试验： 

校核： 

试验日期： 

# T 0816-2009 粉煤灰中二氧化硅、氧化铁和氧化铝含量测定方法

# 1 适用范围

本方法适用于测定粉煤灰中二氧化硅、氧化铝和氧化铁的含量。 

# 2 仪器设备

2.1 分析天平：不应低于四级，量程不小于 $100\mathrm{g}$ ，感量 $0.0001\mathrm{g}$ 。 

2.2 氧化铝、铂、瓷坩埚：带盖，容量 $15\sim 30\mathrm{mL}$ 

2.3 瓷蒸发皿：容量 $50\sim 100\mathrm{mL}$ 

2.4 马福炉：隔焰加热炉，在炉膛外围进行电阻加热。应使用温度控制器，准确控制炉温，并定期进行校验。 

2.5 玻璃容量器皿：滴定管、容量瓶、移液管。 

2.6 玻璃棒。 

2.7 沸水浴。 

2.8 玻璃三角架。 

2.9 干燥器。 

2.10 分光光度计：可在 $400 \sim 700 \mathrm{~nm}$ 范围内测定溶液的吸光度，带有 $10 \mathrm{~mm} 、 20 \mathrm{~mm}$ 比色皿。 

2.11 研钵：玛瑙研钵。 

2.12 精密 $\mathrm{pH}$ 试纸：酸性。 

# 3 试样准备

分析过程中，应使用蒸馏水或同等纯度的水；所用试剂应为分析纯或优级纯试剂。用于标定与配制标准溶液的试剂，除另有说明外，均应为基准制剂。 

除另有说明外， $\%$ 表示质量分数。本规程中使用的市售浓液体试剂具有下列密度 $\rho$ （20 $(20^{\circ}\mathrm{C}$ ，单位 $\mathrm{g / cm^3}$ 或 $\%$ ）： 

盐酸(HCl) $1.18 \sim 1.19 \mathrm{~g} / \mathrm{cm}^{3}$ 或 $36 \% \sim 38 \%$ 

氢氟酸(HF) 1. $13\mathrm{g} / \mathrm{cm}^3$ 或 $40\%$ 

硝酸 $\left(\mathrm{HNO}_{3}\right)$ $1.39 \sim 1.41 \mathrm{~g} / \mathrm{cm}^{3}$ 或 $65 \% \sim 68 \%$ 

硫酸 $\left(\mathrm{H}_{2} \mathrm{SO}_{4}\right)$ $1.84 \mathrm{~g} / \mathrm{cm}^{3}$ 或 $95 \% \sim 98 \%$ 

氨水 $(\mathrm{NH}_3\cdot \mathrm{H}_2\mathrm{O})$ $0.90\sim 0.91\mathrm{g / cm}^3$ 或 $25\% \sim 28\%$ 。 

在化学分析中，所用酸或氨水，凡未注浓度者均指市售的浓度或浓氨水。用体积比表示试剂稀释程度①。 

注①：盐酸 $(1 + 2)$ 表示1份体积的浓盐酸与2份体积的水相混合。 

3.1 盐酸： $(1 + 1);(1 + 2);(1 + 4);(1 + 11);(3 + 97)$ 。 

3.2 硝酸： $(1 + 9)$ 。 

3.3 硫酸： $(1 + 4);(1 + 1)$ 。 

3.4 氨水： $(1 + 1);(1 + 2)$ 。 

3.5 硝酸银溶液 $(5\mathrm{g / L})$ ：将 $5\mathrm{g}$ 硝酸银（ $\mathrm{AgNO_3}$ )溶于水中，加 $10\mathrm{mL}$ 硝酸（ $\mathrm{HNO_3}$ ），用水稀释至 $1\mathrm{L}$ 。 

3.6 氯化铵 $\mathrm{(NH_4Cl)}$ 。 

3.7 无水乙醇 $\left(\mathrm{C}_{2} \mathrm{H}_{5} \mathrm{OH}\right)$ ：体积分数不低于 $99.5\%$ ；乙醇，体积分数 $95\%$ ；乙醇 $(1 + 4)$ 。 

3.8 无水碳酸钠 $\left(\mathrm{Na}_{2} \mathrm{CO}_{3}\right)$ ：将无水碳酸钠用玛瑙研钵研细至粉末状保存。 

3.9 1—(2-吡啶偶氮)—2—萘酚(PAN)指示剂溶液：将 $0.2\mathrm{g}$ PAN溶于 $100\mathrm{mL}$ 体积分数为 $95\%$ 的乙醇中。 

3.10 钼酸铵溶液 $(50\mathrm{g / L})$ ：将 $5\mathrm{g}$ 钼酸铵 $\left[\left(\mathrm{NH}_{4}\right)_{6}\mathrm{Mo}_{7}\mathrm{O}_{24} \cdot 4\mathrm{H}_{2}\mathrm{O}\right]$ 溶于水中，加水稀释至 $100\mathrm{mL}$ ，过滤后贮存于塑料瓶中。此溶液可保存约一周。 

3.11 抗坏血酸溶液 $(5\mathrm{g / L})$ ：将 $0.5\mathrm{g}$ 抗坏血酸（V.C）溶于 $100\mathrm{mL}$ 水中，过滤后使用，用时现配。 

3.12 氢氧化钾溶液 $(200\mathrm{g} / \mathrm{L})$ ：将 $200\mathrm{g}$ 氢氧化钾（KOH）溶于水中，加水稀释至1L，贮存于塑料瓶中。 

3.13 焦硫酸钾 $\left(\mathrm{K}_{2} \mathrm{~S}_{2} \mathrm{O}_{7}\right)$ ：将市售焦硫酸钾在瓷蒸发皿中加热熔化，待气泡停止发生后，冷却、砸碎，贮存于磨口瓶中。 

3.14钙黄绿素一甲基百里香酚蓝一酚酞混和指示剂溶液（简称CMP混合指示剂）：称取 $1.000\mathrm{g}$ 钙黄绿素、 $1.000\mathrm{g}$ 甲基百里香酚蓝、 $0.200\mathrm{g}$ 酚酞与 $50\mathrm{g}$ 已在 $105^{\circ}\mathrm{C} \pm 2^{\circ}\mathrm{C}$ 烘干过的硝酸钾（ $\mathrm{KNO}_3$ )混和研细，保存在磨口瓶中。 

3.15 碳酸钙标准溶液 $\left[\mathrm{C}\left(\mathrm{CaCO}_{3}\right)=0.024 \mathrm{~mol} / \mathrm{L}\right]$ : 

称取 $0.6\mathrm{g}(m_1)$ 已于 $110^{\circ}\mathrm{C} \pm 1^{\circ}\mathrm{C}$ 烘过 $2\mathrm{h}$ 的碳酸钙 $\left(\mathrm{CaCO}_{3}\right)$ , 精确至 $0.0001\mathrm{g}$ , 置于 $400\mathrm{mL}$ 烧杯中, 加入约 $100\mathrm{mL}$ 水, 盖上表面皿, 沿杯口滴加盐酸 $(1 + 1)$ 至碳酸钙全部溶解, 加热煮沸数分钟; 将溶液冷却至室温, 移入 $250\mathrm{mL}$ 容量瓶中, 用水稀释至标线, 摇匀。 

3.16 EDTA二钠标准溶液[C（EDTA）=0.015mol/L]： 

# 3.16.1 标准滴定溶液的配制

称取EDTA二钠(乙二胺四乙酸二钠盐)约 $5.6\mathrm{g}$ 置于烧杯中，加约 $200\mathrm{mL}$ 水，加热溶解，过滤，用水稀释1L。 

# 3.16.2 EDTA二钠标准溶液浓度的标定

吸取 $25.00\mathrm{mL}$ 碳酸钙标准溶液(见3.15)置于 $400\mathrm{mL}$ 烧杯中，加水稀释至约 $200\mathrm{mL}$ ，加入适量的CMP混合指示剂（见3.14），在搅拌下加入氢氧化钾溶液至出现绿色荧光后再过量 $2\sim 3\mathrm{mL}$ ，以EDTA二钠标准溶液滴定至绿色荧光消失并呈现红色。 

EDTA二钠标准溶液的浓度按式(T0816-1)计算。 

$$
C (\text {E D T A}) = \frac {m _ {1} \times 2 5 \times 1 0 0 0}{2 5 0 \times V _ {4} \times 1 0 0 . 0 9} = \frac {m _ {1}}{V _ {4}} \times \frac {1}{1 . 0 0 0 9} \tag {T0816-1}
$$

式中：C（EDTA）——EDTA二钠标准滴定溶液的浓度 $(\mathrm{mol} / \mathrm{L})$ ； 

$V_{4}$ ——滴定时消耗EDTA二钠标准滴定溶液的体积 $(\mathrm{mL})$ ； 

$m_{1}$ ——按3.15配制碳酸钙标准溶液的碳酸钙的质量 $(\mathrm{g})$ ； 

100.09— $\mathrm{CaCO_3}$ 的摩尔质量 $(\mathrm{g / mol})$ 。 

# 3.16.3 EDTA二钠标准溶液对各氧化物滴定度的计算

EDAT二钠标准溶液对三氧化二铁、三氧化二铝、氧化钙、氧化镁的滴定分别按式（T0816-2）、（T0816-3）、（T0816-4）、（T0816-5）计算。 

$$
T _ {\mathrm {F e} _ {3} \mathrm {O} _ {3}} = C (\mathrm {E D T A}) \times 7 9. 8 4 \tag {T0816-2}
$$

$$
T _ {\mathrm {A l} _ {2} \mathrm {O} _ {3}} = C (\mathrm {E D T A}) \times 5 0. 9 8 \tag {T0816-3}
$$

$$
T _ {\mathrm {C a O}} = C (\mathrm {E D T A}) \times 5 6. 0 8 \tag {T0816-4}
$$

$$
T _ {\mathrm {M g O}} = C (\mathrm {E D T A}) \times 4 0. 3 1 \tag {T0816-5}
$$

式中： $T_{\mathrm{Fe_2O_3}}$ ——每毫升EDTA二钠标准溶液相当于三氧化二铁的毫克数 $(\mathrm{mg / mL})$ ； 

$T_{\mathrm{Al_2O_3}}$ ——每毫升 EDTA 二钠标准溶液相当于三氧化二铝的毫克数 $(\mathrm{mg / mL})$ ； 

$T_{\mathrm{CaO}}$ ——每毫升 EDTA 二钠标准溶液相当于氧化钙的毫克数 $(\mathrm{mg} / \mathrm{mL})$ ； 

$T_{\mathrm{MgO}}$ ——每毫升 EDTA 二钠标准溶液相当于氧化镁的毫克数 $(\mathrm{mg} / \mathrm{mL})$ ； 

$C$ (EDTA)——EDTA二钠标准溶液的浓度 $(\mathrm{mol} / \mathrm{L})$ ； 

79.84 $\mathrm{(1 / 2Fe_2O_3)}$ 的摩尔质量 $(\mathrm{g / mol})$ 

50.98— $(1 / 2\mathrm{Al}_2\mathrm{O}_3)$ 的摩尔质量（ $\mathrm{g / mol}$ ）； 

56.08—CaO的摩尔质量（ $\mathrm{g / mol}$ ）； 

40.31—MgO的摩尔质量 $(\mathrm{g / mol})$ 。 

3.17 pH4.3 的缓冲溶液: 将 $42.3 \mathrm{~g}$ 无水乙酸钠 $\left(\mathrm{CH}_{3} \mathrm{COONa}\right)$ 溶于水中, 加 $80 \mathrm{~mL}$ 冰乙酸 $\left(\mathrm{CH}_{3} \mathrm{COOH}\right)$ , 用水稀释至 $1 \mathrm{~L}$ , 摇匀。 

3.18 硫酸铜标准滴定溶液 $\left[C\left(\mathrm{CuSO}_{4}\right)=0.015 \mathrm{~mol} / \mathrm{L}\right]$ : 

# 3.18.1 标准溶液的配制

将 $3.7\mathrm{g}$ 硫酸铜 $\left(\mathrm{CuSO}_4 \cdot 5\mathrm{H}_2\mathrm{O}\right)$ 溶于水中，加 $4 \sim 5$ 滴硫酸 $(1 + 1)$ ，用水稀释至 $1\mathrm{L}$ ，摇匀。 

# 3.18.2 EDTA二钠标准溶液与硫酸铜标准滴定溶液体积比的标定

从滴定管缓慢放出 $[C(\mathrm{EDTA}) = 0.015\mathrm{mol} / \mathrm{L}]$ EDTA二钠标准滴定溶液 $10\sim 15\mathrm{mL}$ （见3.16）于 $400\mathrm{mL}$ 烧杯中，用水稀释至约 $150\mathrm{mL}$ ，加 $15\mathrm{mLpH4.3}$ 的缓冲溶液（见3.17），加热至沸，取下稍冷，加 $5\sim 6$ 滴PAN指示剂溶液（见3.9），以硫酸铜标准滴定至亮紫色。 

EDTA二钠标准溶液与硫酸铜标准溶液的体积比按式(T0816-6)计算。 

$$
K _ {2} = \frac {V _ {5}}{V _ {6}} \tag {T0816-6}
$$

式中： $K_{2}$ ——每毫升硫酸铜标准滴定溶液相当于EDTA二钠标准滴定溶液的毫升数； 

$V_{5}$ ——EDTA二钠标准滴定溶液的体积 $(\mathrm{mL})$ ； 

$V_{6}$ ——滴定时消耗硫酸铜标准滴定溶液的体积 $(\mathrm{mL})$ 。 

3.19 EDTA二钠一铜溶液：按 $[C(\mathrm{EDTA}) = 0.015\mathrm{mol / L}]$ EDTA二钠标准溶液（见3.16）与 $[C(\mathrm{CuSO}_4) = 0.015\mathrm{mol / L}]$ 硫酸铜标准溶液(见3.18)的体积比，标准配置成等浓度的混合溶液。 

3.20 溴酚蓝指示剂溶液：将 $0.2\mathrm{g}$ 溴酚蓝溶于 $100\mathrm{mL}$ 乙醇 $(1 + 4)$ 中。 

3.21 磺基水杨酸钠指示剂溶液: 将 $10 \mathrm{~g}$ 确基水杨酸钠溶于水中, 加水稀释至 $100 \mathrm{~mL}$ 。 

3.22 pH3的缓冲溶液：将 $3.2\mathrm{g}$ 无水乙酸钠 $\mathrm{(CH_3COONa)}$ 溶于水中，加 $120\mathrm{mL}$ 冰乙酸（ $\mathrm{CH}_3\mathrm{COOH}$ ），用水稀释至1L，摇匀。 

3.23 二氧化硅 $\left(\mathrm{SiO}_{2}\right)$ 标准溶液: 

# 3.23.1 标准溶液的配制

称取 $0.2000\mathrm{g}$ 经 $1000 \sim 1100^{\circ}\mathrm{C}$ 新灼烧过 $30\mathrm{min}$ 以上的二氧化硅（ $\mathrm{SiO}_2$ ），精确至 $0.0001\mathrm{g}$ ，置于铂坩埚中，加入 $2\mathrm{g}$ 无水碳酸钠，搅拌均匀，在 $1000 \sim 1100^{\circ}\mathrm{C}$ 高温下熔融 $15\mathrm{min}$ 。冷却，用热水将熔块浸出于盛有热水 $300\mathrm{mL}$ 的塑料杯中，待全部溶解后冷却至室温，移入 $1000\mathrm{mL}$ 容量瓶中，用水稀释至标线，摇匀，移入塑料瓶中保存。此标准溶液每毫升含有 $0.2\mathrm{mg}$ 二氧化硅。 

吸取 $10.00\mathrm{mL}$ 上述标准溶液于 $100\mathrm{mL}$ 容量瓶中，用水稀释至标线，摇匀，移入塑料瓶中保存。此标准溶液每毫升含有 $0.02\mathrm{mg}$ 二氧化硅。 

# 3.23.2 工作曲线的绘制

吸取每毫升含有 $0.02\mathrm{mg}$ 二氧化硅的标准溶液， $0\mathrm{mL}, 2.00\mathrm{mL}, 4.00\mathrm{mL}, 5.00\mathrm{mL}, 6.00\mathrm{mL}, 8.00\mathrm{mL}, 10.00\mathrm{mL}$ 分别放入 $100\mathrm{mL}$ 容量瓶中，加水稀释至约 $40\mathrm{mL}$ ，依次加入 $5\mathrm{mL}$ 盐酸 $(1 + 11), 8\mathrm{mL}$ 体积分数为 $95\%$ 的乙醇、 $6\mathrm{mL}$ 钼酸铵溶液。放置 $30\mathrm{min}$ 后，加入 $20\mathrm{mL}$ 盐酸 $(1 + 1), 5\mathrm{mL}$ 抗坏血酸溶液，用水稀释至标线，摇匀。放置 $1\mathrm{h}$ 后，使用分光光度计， $10\mathrm{mm}$ 比色皿，以水作参比，于 $660\mathrm{nm}$ 处测定溶液的吸光度。用测得的吸光度作为相对应的二氧化硅含量的函数，绘制工作曲线。 

# 4 试验准备

# 4.1 灼烧

将滤纸和沉淀物放入已灼烧并恒量的坩埚中，烘干。在氧化性气氛中慢慢灰化，不使有火焰产生，灰化至无黑色炭颗粒后，放入马福炉中，在规定的温度 $950\sim 1000^{\circ}\mathrm{C}$ 下灼烧。在干燥器中冷却至室温，称量。 

# 4.2 检查 $\mathrm{Cl}^-$ 离子（硝酸银检验）

按规定洗涤沉淀数次后，用数滴水淋洗漏斗的下端，用数毫升水洗涤滤纸和沉淀，将滤液收集在试管中，加几滴硝酸银溶液，观测试管中溶液是否浑浊，继续洗涤并定期检查，直至硝酸银检验不再浑浊为止。 

# 4.3 恒量

经第一次灼烧、冷却、称量后，通过连续对每次 $15\mathrm{min}$ 的灼烧，然后冷却、称量的方法来检查恒定质量，当连续两次称量之差小于 $0.0005\mathrm{g}$ 时，即达到恒量。 

# 5 试验步骤

# 5.1 二氧化硅的测定(碳酸钠烧结,氯化铵质量法)

试验以无水碳酸钠烧结，盐酸溶解，加固体氯化铵于沸水浴上加热蒸发，使硅酸凝聚（经过滤灼烧后称量）。用氢氟酸处理后，失去的质量即为胶凝性二氧化硅的质量，加上滤液中比色回收的可溶性二氧化硅质量即为二氧化硅的总质量。 

# 5.1.1 胶凝性二氧化硅的测定

(1) 称取约 $0.5\mathrm{g}$ 试样 $(m_{1})$ 精确至 $0.0001\mathrm{g}$ ，置于铂坩埚中，在 $950 \sim 1000^{\circ}\mathrm{C}$ 下灼烧 $5\mathrm{min}$ ，冷却。用玻璃棒仔细压碎块状物，加入 $0.3\mathrm{g}$ 无水碳酸钠（见3.8）混匀，再将坩埚置于 $950 \sim 1000^{\circ}\mathrm{C}$ 下灼烧 $10\mathrm{min}$ ，放冷。 

(2)将烧结块移入瓷蒸发皿中，加少量水润湿，用平头玻璃棒压碎块状物，盖上表面皿，从皿口滴入 $5\mathrm{mL}$ 盐酸及 $2\sim 3$ 滴硝酸，待反应停止后取下表面皿，用平头玻璃棒压碎块状物使分解完全，用热盐酸 $(1 + 1)$ 清洗坩埚数次，洗液合并于蒸发皿中。将蒸发皿置于沸水浴上，皿下放一玻璃三角架，再盖上表面皿。蒸发至糊状后，加入 $1\mathrm{g}$ 氯化铵，充分 

搅匀，在蒸汽水浴上蒸发至干后继续蒸发 $10\sim 15\mathrm{min}$ ，蒸发期间用平头玻璃棒仔细搅拌并压碎大颗粒。 

(3)取下蒸发皿，加入 $10\sim 20\mathrm{mL}$ 热盐酸 $(3 + 97)$ ，搅拌使可溶性盐类溶解。用中速滤纸过滤，用胶头擦棒擦洗玻璃棒及蒸发皿，用热盐酸 $(3 + 97)$ 洗涤沉淀 $3\sim 4$ 次，然后用热水充分洗涤沉淀，直至检验无氯离子为止（见4.2）。滤液及洗液保存在 $250\mathrm{mL}$ 容量瓶中。 

(4)将沉淀连同滤纸一并移入铂坩埚中，将盖斜置于坩埚上，在电炉上干燥灰化完全后放入 $950\sim 1000^{\circ}\mathrm{C}$ 的马福炉内灼烧(见4.1)1h，取出坩埚置于干燥器中冷却至室温，称量。反复灼烧，直至恒量 $(m_2)$ 。 

(5) 向坩埚中加数滴水润湿沉淀, 加 3 滴硫酸 $(1 + 4)$ 和 $10\mathrm{mL}$ 氢氟酸, 放入通风橱内电热板上缓慢蒸发至干, 升高温度继续加热至三氧化硫白烟完全逸尽。将坩埚放入 $950 \sim$ $1000^{\circ}\mathrm{C}$ 的马福炉内灼烧 $30\mathrm{min}$ , 取出坩埚置于干燥器中冷却至室温, 称量。反复灼烧, 直至恒量 $\left(m_{3}\right)$ 。 

# 5.1.2 经氢氟酸处理后的残渣的分解

向按方法5.1.1经过氢氟酸处理后得到的残渣中加入 $0.5\mathrm{g}$ 焦硫酸钾(见3.13)熔融，熔块用热水和数滴盐酸 $(1 + 1)$ 溶解，溶液并入按方法5.1.1分离二氧化硅后得到的滤液和洗液中，用蒸馏水稀释至标线，摇匀。此溶液A供测定滤液中残留的可溶性二氧化硅（见5.1.3）、三氧化二铁（见5.2）、三氧化二铝（见5.3）用。 

# 5.1.3 可溶性二氧化硅的测定（硅钼蓝光度法）

从溶液A中吸取 $25.00\mathrm{mL}$ 溶液放入 $100\mathrm{mL}$ 容量瓶中。用水稀释至 $40\mathrm{mL}$ ，依次加入 $5\mathrm{mL}$ 盐酸 $(1 + 11)$ 、体积分数为 $95\%$ 的乙醇 $8\mathrm{mL},6\mathrm{mL}$ 钼酸铵溶液，放置 $30\mathrm{min}$ 后加入 $20\mathrm{mL}$ 盐酸 $(1 + 1),5\mathrm{mL}$ 抗坏血酸溶液，用水稀释至标线，摇匀。放置 $1\mathrm{h}$ 后，使用分光光度计、 $10\mathrm{mm}$ 比色皿，以水作参比，于 $660\mathrm{nm}$ 处测定溶液的吸光度。在工作曲线上（见3.23.2）查出二氧化硅的质量 $m_{4}$ 。 

# 5.1.4 计算

胶凝性二氧化硅的含量按式(T0816-7)计算。 

$$
X _ {\text {胶 凝 性} \mathrm {S i O} _ {2}} = \frac {m _ {2} - m _ {3}}{m _ {1}} \times 1 0 0 \tag {T0816-7}
$$

式中： $X_{\text{胶凝性SiO}_2}$ ——胶凝性二氧化硅的含量（%）； 

$m_{2}$ ——灼烧后未经氢氟酸处理的沉淀及坩埚的质量 $(\mathrm{g})$ ； 

$m_{3}$ ——用氢氟酸处理并经灼烧后的残渣及坩埚的质量 $(\mathrm{g})$ ； 

$m_{1}$ ——试料的质量 $(\mathrm{g})$ 。 

可溶性二氧化硅的含量按式(T0816-8)计算。 

$$
X _ {\text {可 溶 性} \mathrm {S i O} _ {2}} = \frac {m _ {4} \times 2 5 0}{m _ {1} \times 2 5 \times 1 0 0 0} \times 1 0 0 = \frac {m _ {4}}{m _ {1}} \tag {T0816-8}
$$

式中： $X_{\text{可溶性SiO}_2}$ ——可溶性二氧化硅的质量百分数（%）。 

$m_{4}$ ——按该法测定的 $100 \mathrm{~mL}$ 溶液的二氧化硅的含量 $(\mathrm{mg})$ ； 

$m_{1}$ ——方法5.1.1中试料的质量 $(\mathrm{g})$ 。 

# 5.1.5 结果表示：

$\mathrm{SiO}_2$ 总含量按式（T0816-9）计算。 

$$
X _ {\text {总} \mathrm {S i O} _ {2}} = X _ {\text {胶 凝 性} \mathrm {S i O} _ {2}} + X _ {\text {可 溶 性} \mathrm {S i O} _ {2}} \tag {T0816-9}
$$

# 5.1.6 结果整理

平行试验两次，允许重复性误差为 $0.15\%$ 。 

# 5.2 三氧化二铁的测定（基准法）

# 5.2.1 目的和适用范围

在 $\mathrm{pH}1.8\sim 2.0$ 温度为 $60\sim 70^{\circ}\mathrm{C}$ 的溶液中，以磺基水杨酸钠为指示剂，用EDTA二钠标准溶液滴定。 

# 5.2.2 操作流程

从溶液A（见5.1.2）中吸取 $25.00\mathrm{mL}$ 溶液放入 $300\mathrm{mL}$ 烧杯中，加水稀释至约 $100\mathrm{mL}$ ，用氨水 $(1 + 1)$ 和盐酸 $(1 + 1)$ 调节溶液 $\mathrm{pH}$ 值在 $1.8\sim 2.0$ 之间(用精密 $\mathrm{pH}$ 试纸检验)。将溶液加热至 $70^{\circ}C$ ，加10滴磺基水杨酸钠指示剂溶液，此时溶液为紫红色。用[C(EDTA)=0.015mol/L]EDTA二钠标准溶液缓慢地滴定至亮黄色(终点时溶液温度应不低于 $60^{\circ}C$ ，如终点前溶液的温度降至近 $60^{\circ}C$ 时，应再加热至 $60\sim 70^{\circ}C$ )。保留此溶液供测定三氧化二铝用。 

# 5.2.3 计算

按式(T0816-10)计算三氧化二铁的含量。 

$$
X _ {\mathrm {F e} _ {2} \mathrm {O} _ {3}} = \frac {T _ {\mathrm {F e} _ {2} \mathrm {O} _ {3}} \times V _ {1} \times 1 0}{m _ {1} \times 1 0 0 0} \times 1 0 0 = \frac {T _ {\mathrm {F e} _ {2} \mathrm {O} _ {3}} \times V _ {1}}{\mathrm {m} _ {1}} \tag {T0816-10}
$$

式中： $X_{\mathrm{Fe_2O_3}}$ ——三氧化二铁的含量（%）； 

$T_{\mathrm{Fe_2O_3}}$ ——每毫升DETA二钠标准溶液相当于三氧化二铁的毫克数 $(\mathrm{mg / mL})$ ； 

$V_{1}$ ——滴定时消耗EDTA二钠标准溶液的体积 $(\mathrm{mL})$ ； 

$m_{1}$ ——方法5.1.1中试料的质量 $(\mathrm{g})$ 。 

# 5.2.4 结果整理

平行试验两次，允许重复性误差为 $0.15\%$ 。 

# 5.3 三氧化二铝的测定

# 5.3.1 目的和适用范围

将滴定三氧化二铁后的溶液 $\mathrm{pH}$ 值调整至3，在煮沸状态下用EDTA二钠一铜和PAN为指示剂，用EDTA二钠标准溶液滴定。 

# 5.3.2 操作流程

将5.2中测完三氧化二铁的溶液用水稀释至约 $200\mathrm{mL}$ ，加 $1\sim 2$ 滴溴酚蓝指示剂溶液，滴加氨水 $(1 + 1)$ 至溶液出现蓝紫色，再滴加盐酸 $(1 + 1)$ 至黄色，加入 $\mathrm{pH}3$ 的缓冲溶液 $15\mathrm{mL}$ ，加热至微沸并保持 $1\mathrm{min}$ ，加入10滴EDTA二钠-铜溶液，及 $2\sim 3$ 滴PAN指示剂，用 $[C(\mathrm{EDTA}) = 0.015\mathrm{mol / L}]$ EDTA二钠标准溶液滴定至红色消失，继续煮沸，滴定，直至溶液经煮沸后红色不再出现，呈稳定的亮黄色为止。记下EDTA二钠标准溶液消耗量 $V_{3}$ 。 

# 5.3.3 计算

按式（T0816-11）计算三氧化二铝的含量。 

$$
X _ {\mathrm {A l} _ {2} \mathrm {O} _ {3}} = \frac {T _ {\mathrm {A l} _ {2} \mathrm {O} _ {3}} \times V _ {3} \times 1 0}{m _ {1} \times 1 0 0 0} \times 1 0 0 = \frac {T _ {\mathrm {A l} _ {2} \mathrm {O} _ {3}} \times V _ {3}}{m _ {1}} \tag {T0816-11}
$$

式中： $X_{\mathrm{Al_2O_3}}$ 一三氧化二铝的质量百分数 $(\%)$ 

$T_{\mathrm{Al_2O_3}}$ ——每毫升 EDTA 二钠标准溶液相当于三氧化二铝的毫克数 $(\mathrm{mg / mL})$ ； 

$V_{3}$ ——滴定时消耗的EDTA二钠标准溶液的体积 $(\mathrm{mL})$ ； 

$m_{1}$ ——本方法5.1.1中试料的质量 $(\mathrm{g})$ 。 

# 6 结果整理

平行试验两次，允许重复性误差为 $0.20\%$ 。 

# 7 报告

试验报告应包括以下内容： 

(1)粉煤灰来源； 

(2)试验方法名称； 

(3)二氧化硅的含量； 

(4) 三氧化二铁的含量; 

(5)三氧化二铝的含量。 

条文说明 

本方法与现行《水泥化学分析方法》GB/T176中水泥的二氧化硅(基准法)、三氧化二铁(基准法)、三氧化二铝(基准法)的试验方法等效。 

# T 0817-2009 粉煤灰烧失量测定方法

# 1 适用范围

本方法适用于测定粉煤灰烧失量。 

# 2 仪器设备

2.1 马福炉：隔焰加热炉，在炉膛外围进行电阻加热。应使用温度控制器，准确控制炉温，并定期进行校验。 

2.2 瓷坩埚：带盖，容量 $15\sim 30\mathrm{mL}$ 

2.3 分析天平：量程不小于 $50\mathrm{g}$ ，感量 $0.0001\mathrm{g}$ 。 

# 3 试验步骤

3.1 将粉煤灰样品四分法缩减至 10 余克左右, 如有大颗粒存在, 须在研钵中磨细至无不均匀颗粒存在为止, 置于小烧杯中在 $105^{\circ} \mathrm{C} \pm 1^{\circ} \mathrm{C}$ 烘干至恒重, 贮于干燥器中, 供试验用。 

3.2 将瓷坩埚灼烧至恒重，供试验用。 

3.3 称取约 $1\mathrm{g}$ 试样 $(m_0)$ , 精确至 $0.0001\mathrm{g}$ , 置于已灼烧恒重的瓷坩埚中, 放在马福炉内从低温开始逐渐升高温度, 在 $950 \sim 1000^{\circ}\mathrm{C}$ 下灼烧 $15 \sim 20\mathrm{min}$ , 取出坩埚置于干燥器中冷却至室温, 称量。反复灼烧, 直至连续两次称量之差小于 $0.0005\mathrm{g}$ 时, 即达到恒重, 记录每次称量的质量 $m_i$ 。 

# 4 计算

烧失量按式(T0817-1)计算。 

$$
X = \frac {m _ {0} - m _ {n}}{m _ {0}} \times 1 0 0 \tag {T0817-1}
$$

式中： $X$ ——烧失量 $(\%)$ ； 

$m_{0}$ ——试料的质量(g)； 

$m_{n}$ ——第 $n$ 次灼烧后试料达到恒重的质量 $(\mathrm{g})$ 。 

# 5 结果整理

# 5.1 试验结果精确至 $0.01\%$ 。

# 5.2 平行试验两次，允许重复性误差为 $0.15\%$

# 6 报告

试验报告应包括以下内容： 

(1) 粉煤灰来源； 

(2)试验方法名称； 

(3)粉煤灰的烧失量。 

# 7 记录

本试验的记录格式见表T0817-1。 


表 T 0817-1 粉煤灰烧失量试验报告


<table><tr><td>工程名称</td><td>试验方法</td></tr><tr><td>路段范围</td><td>粉煤灰来源</td></tr></table>


试样编号


<table><tr><td>项目</td><td>样品质量\(m_0(g)\)</td><td>第一次灼烧后质量\(m_1(g)\)</td><td>第二灼烧后质量\(m_2(g)\)</td><td>第n次灼烧后样品质量\(m_n(g)\)</td><td>烧失量X(%)</td></tr><tr><td>第一次</td><td></td><td></td><td></td><td></td><td></td></tr><tr><td>第二次</td><td></td><td></td><td></td><td></td><td></td></tr><tr><td colspan="2">平均值</td><td></td><td></td><td></td><td></td></tr></table>

试验： 

校核： 

试验日期： 

# 条文说明

本方法参照《水泥化学分析方法》GB/T176中烧失量测定的基准法编制。 

本方法将试样在 $950 \sim 1000^{\circ} \mathrm{C}$ 的马福炉中灼烧，去除水分和二氧化碳，同时将存在的易氧化元素氧化。 

如果粉煤灰中含有硫化物,由硫化物的氧化引起的烧失量误差应进行修正,其他元素 

存在引起的误差一般可忽略不计。 

$0.8 \times$ （粉煤灰灼烧测得的 $\mathrm{SO}_3$ 含量-粉煤灰未经灼烧时的 $\mathrm{SO}_3$ 含量） $= 0.8 \times$ （由于硫化物的氧化产生的 $\mathrm{SO}_3$ 含量） $=$ 吸收空气中氧的含量 

校正后的烧失量 $(\%)$ = 测得的烧失量 $(\%)$ + 吸收空气中氧的百分数 

其中 $\mathrm{SO}_3$ 的测定参照《水泥化学分析方法》GB/T176的硫酸盐－三氧化硫的测定（基准法)进行。 

# T 0818-2009 粉煤灰细度试验方法

# 1 适用范围

本方法适用于粉煤灰细度的检验。 

# 2 仪器设备

# 2.1 负压筛析仪

负压筛析仪主要由 $0.075\mathrm{mm}, 0.3\mathrm{mm}$ 方孔筛、筛座、真空源和收尘器等组成，其中 $0.075\mathrm{mm}, 0.3\mathrm{mm}$ 方孔筛为内径 $\phi 150\mathrm{mm}$ ，外框高度为 $25\mathrm{mm}$ 。 $0.075\mathrm{mm}$ 和 $0.3\mathrm{mm}$ 方孔筛及负压筛析仪筛座结构示意图如图 T0818-1、T0818-2 所示。 

![](images/c69f6246b6444b091fbf62ec535bae85631febab581701934c432db9f1462b11.jpg)



图T0818-1 $0.075\mathrm{mm}$ 方孔筛示意图(尺寸单位： $\mathrm{mm}$ ）1-筛网；2-筛框


![](images/31f32b5c81d60ac02a96bfe3dd5b16a763ea14760f4078de4360f4bfe2bd1d9f.jpg)



图T0818-2 筛座示意图（尺寸单位：mm）壳体；2-负压源及收尘器接口；3-负压表接口；4-控制板接口；5-微电机；6-喷气嘴


2.2 电子天平：量程不小于 $50\mathrm{g}$ ，感量 $0.01\mathrm{g}$ 。 

# 3 试验步骤

3.1 将测试用粉煤灰样品置于温度为 $105^{\circ}\mathrm{C} \pm 1^{\circ}\mathrm{C}$ 烘干箱内烘干至恒重，取出放在干 

燥器中冷却至室温。 

3.2 称取试样约 $10\mathrm{g}$ ，准确至 $0.01\mathrm{g}$ ，记录试样质量 $m_{1}$ ，倒入 $0.075\mathrm{mm}$ 方孔筛网上，将筛子置于筛座上，盖上筛盖。 

3.3 接通电源，将定时开关固定在 $3\mathrm{min}$ ，开始筛析。 

3.4 开始工作后, 观察负压表, 使负压稳定在 $5000\mathrm{Pa} \pm 1000\mathrm{Pa}$ 。若负压小于 $4000\mathrm{Pa}$ , 则应停机, 清理收尘器中的积灰后再进行筛析。 

3.5 在筛析过程中，可用轻质木棒或硬橡胶棒轻轻敲打筛盖，以防吸附。 

3.6 3min后筛析自动停止，停机后观察筛余物，如出现颗粒成球、粘筛或有细颗粒沉积在筛框边缘，用毛刷将细颗粒轻轻刷开，将定时开关固定在手动位置，再筛析 $1\sim$ $3\mathrm{min}$ 直至筛分彻底为止。将筛网内的筛余物收集并称量，精确至 $0.01\mathrm{g}$ ，记录筛余物质量 $m_{2}$ 。 

3.7 称取试样约 $100\mathrm{g}$ ，准确至 $0.01\mathrm{g}$ ，记录试样质量 $m_{3}$ ，倒入 $0.3\mathrm{mm}$ 方孔筛网上，使粉煤灰在筛面上同时有水平方向及上下方向的不停顿的运动，使小于筛孔的粉煤灰通过筛孔，直至 $1\mathrm{min}$ 内通过筛孔的质量小于筛上残余量的 $0.1\%$ 为止。记录筛子上面粉煤灰的质量为 $m_{4}$ 。 

# 4 计算

粉煤灰通过百分含量按式(T0818-1)、式(T0818-2)计算。 

$$
X _ {1} = \frac {m _ {1} - m _ {2}}{m _ {1}} \times 1 0 0 \tag {T0818-1}
$$

$$
X _ {2} = \frac {m _ {3} - m _ {4}}{m _ {3}} \times 1 0 0 \tag {T0818-2}
$$

式中： $X_{1}$ ——0.075mm方孔筛通过百分含量 $(\%)$ ； 

$X_{2}$ ——0.3mm方孔筛通过百分含量 $(\%)$ ； 

$m_{1}$ ——过 $0.075\mathrm{mm}$ 筛的样品质量 $(\mathrm{g})$ ； 

$m_{2}$ ——0.075mm方孔筛筛余物质量(g)； 

$m_{3}$ ——过 $0.3\mathrm{mm}$ 筛的样品质量 $(\mathrm{g})$ ； 

$m_{4}$ ——0.3mm方孔筛筛余物质量(g)。 

# 5 结果整理

5.1 计算结果保留至小数点后2位。 

# 5.2 平行试验3次，允许重复性误差均不得大于 $5\%$ 。

# 6 筛网的校正

筛网的校正采用粉煤灰细度标准样品或其他同等级标准样品。按本方法“3试验步骤”测定标准样品的细度，筛网校正系数按式(T0818-3)计算。 

$$
K = \frac {m _ {0}}{m} \tag {T0818-3}
$$

式中： $K$ ——筛网校正系数； 

$m_0$ ——标准样品筛余标准值 $(\%)$ ； 

$m$ ——标准样品筛余实测值 $(\%)$ 。 

注：筛网校正系数范围为 $0.8\sim 1.2$ ，筛析150个样品后进行筛网的校正。 

# 7 记录

本试验的记录表格见表T0818-1。 


表 T 0818-1 粉煤灰细度试验报告


<table><tr><td>工程名称</td><td>试验方法</td></tr><tr><td>路段范围</td><td>粉煤灰来源</td></tr></table>

试样编号 

<table><tr><td>项目</td><td>样品质量m2或m3(g)</td><td>0.075mm筛余物质量m1(g)</td><td>0.3mm筛余物质量m4(g)</td><td>X1(%)</td><td>X2(%)</td></tr><tr><td>第一次</td><td></td><td></td><td></td><td></td><td></td></tr><tr><td>第二次</td><td></td><td></td><td></td><td></td><td></td></tr><tr><td>第三次</td><td></td><td></td><td></td><td></td><td></td></tr><tr><td colspan="4">平均值</td><td></td><td></td></tr></table>


试验： 校核： 试验日期： 


# 条文说明

本试验方法参照《用于水泥和混凝土中的粉煤灰》（GB/T1596）编制。同时根据《公路路面基层施工技术细则》（JTG/TF20）中粉煤灰细度要求为通过 $0.3\mathrm{mm}$ 方孔筛和 $0.075\mathrm{mm}$ 方孔筛的含量确定，并根据粉煤灰在基层材料中的使用方法确定平行试验次数。 

本方法利用气流作为筛分的动力和介质，通过旋转的喷嘴喷出的气流作用使筛网里的待测粉状物料呈流态化，并在整个系统负压的作用下，将细颗粒通过筛网抽走，从而达到筛分的目的。 

# T 0819—2009 石灰、粉煤灰密度测定方法

# 1 适用范围

本方法用适于测定石灰、粉煤灰的密度。 

# 2 仪器设备

2.1 李氏比重瓶：容量为 $250\mathrm{mL}$ 或 $300\mathrm{mL}$ ，如图T0819-1所示。 

2.2 天平：感量 $0.01\mathrm{g}$ 

2.3 烘箱：量程不小于 $110^{\circ}\mathrm{C}$ ，控温精度为 $\pm 1^{\circ}\mathrm{C}$ 。 

2.4 恒温水槽：能控温在 $20^{\circ}\mathrm{C} \pm 0.5^{\circ}\mathrm{C}$ 。 

2.5 煤油：无水，使用前需过滤并抽去煤油中的空气。 

2.6 其他：瓷皿、小牛角匙、干燥器、漏斗等。 

![](images/5458576b17e3591940635f1ebf1aa016c529e81599d7689b563f1c39ddae435f.jpg)



图T0819-1 李氏比重瓶（尺寸单位：mm）


# 3 试验步骤

3.1 将代表性的试样置于瓷皿中，在 $105^{\circ}\mathrm{C} \pm 1^{\circ}\mathrm{C}$ 烘箱中烘干至恒重（一般不少于6h），放入干燥器中冷却后，试样的质量不少于 $200\mathrm{g}$ 。 

3.2 向比重瓶中注入煤油, 至刻度 $0 \sim 1 \mathrm{~mL}$ 之间, 将比重瓶放入 $20^{\circ} \mathrm{C}$ 的恒温水槽中, 静放至比重瓶中的油温不再变化为止 (一般不少于 $2 \mathrm{~h}$ ), 读取比重瓶中煤油液面的刻度 $\left(V_{1}\right)$ , 以弯液面的下部为准, 准确至 $0.02 \mathrm{~mL}$ 。 

3.3 将比重瓶取出擦干，用滤纸将李氏密度瓶内零点以上的没有煤油的部分仔细擦净。并将电子天平擦净，放在电子天平上清零。用小牛角匙将石灰(粉煤灰)通过漏斗徐徐加入比重瓶中，待比重瓶中煤油的液面上升至接近比重瓶的最大读数时为止。取下漏斗，擦净瓶壁和电子天平上可能洒落的石灰。然后将比重瓶放在电子天平上，读取电子天平的读数，即为加入石灰(粉煤灰)的质量 $m$ ，一般在 $50\mathrm{g}$ 左右，石灰(粉煤灰)粉不得粘在比重瓶颈壁上。 

3.4 盖上比重瓶的盖子, 轻轻摇晃比重瓶, 使瓶中的空气充分逸出, 至液体不再产生气泡时为止。再次将比重瓶放入恒温水槽中, 静放至比重瓶中的液体温度不再变化为止 (一般不少于 $2 \mathrm{~h}$ ), 读取比重瓶的读数 $V_{2}$ , 以弯液面的下部为准。整个试验过程中, 比重瓶中的温度变化不得超过 $1^{\circ} \mathrm{C}$ 。 

# 4 计算

按式（T0819-1）计算石灰或粉煤灰的密度。 

$$
\rho_ {\mathrm {f}} = \frac {m}{V _ {2} - V _ {1}} \tag {T0819-1}
$$

$$
\gamma_ {\mathrm {f}} = \frac {\rho_ {\mathrm {f}}}{\rho_ {\mathrm {w}}} \tag {T0819-2}
$$

式中： $\rho_{\mathrm{f}}$ ——试样的密度 $(\mathrm{g/cm}^3)$ ； 

$\gamma_{\mathrm{f}}$ ——试样对于水的相对密度, 无量纲; 

$m$ ——试样的干燥质量（g）； 

$V_{1}$ ——加试料前的比重瓶读数 $(\mathrm{mL})$ ； 

$V_{2}$ ——加试料后的比重瓶读数 $(\mathrm{mL})$ ； 

$\rho_{\text{水}}$ ——在 $20^{\circ} \mathrm{C}$ 温度条件下水的密度, 取 $0.9982 \mathrm{~g} / \mathrm{cm}^{3}$ 。 

# 5 结果整理

5.1 试验结果保留至小数点后4位。 

5.2 同一试样应平行试验两次，取平均值作为试验结果。重复性试验误差不得大于 $0.01\mathrm{g} / \mathrm{cm}^3$ 。 

6 试验报告 

试验报告应包括以下内容： 

(1) 石灰、粉煤灰的来源； 

(2) 石灰等级； 

(3)试验方法名称； 

(4)试验结果平均值。 

7 记录 

本试验的记录格式见表T0819-1。 


表 T 0819-1 石灰、粉煤灰的密度测定


工程名称 

试验方法 

试样标号 

<table><tr><td>平行试验次数</td><td>试样质量m(g)</td><td>V1(mL)</td><td>V2(mL)</td><td>密度pf(g/cm3)</td><td>平均值(g/cm3)</td></tr><tr><td>1</td><td></td><td></td><td></td><td></td><td></td></tr><tr><td>2</td><td></td><td></td><td></td><td></td><td></td></tr></table>

试验： 

校核： 

试验日期： 

条文说明 

由于石灰粉很细, 石灰排除空气的难度较大, 而气泡的排除影响到试验结果, 因此需要多次晃动, 且仔细观察气泡冒出情况, 在连续晃动多次后, 不见气泡冒出才可认为气泡已经排出了。由于煤油易于蒸发, 因此不能静置太长时间, 瓶口必须盖紧, 最好盖上湿巾, 阻止煤油的挥发。不同温度下水的密度修正参照《公路工程集料试验规程》JTG E42 附录 B。 

# T 0820—2009 粉煤灰比表面积测定方法 (勃氏法)

1 适用范围 

本方法适用于采用勃氏比表面积透气仪(简称勃氏仪)来测定粉煤灰的比表面积。 

2 仪器设备 

2.1 勃氏仪：应符合现行《勃氏透气仪》(JC/T 956)的要求，如图 T0820-1，由透气圆筒、穿孔板、捣器、U形压力计、抽气装置等组成。透气圆筒阳锥与U形压力计的阴锥应 

能严密连接。U形压力计上的阀门以及软管等接口处应能密封。在密封的情况下，压力计内的液面在 $3\mathrm{min}$ 内应不下降。 

![](images/39efb156d9dd3c1b7b42965fbcb8ce8598cc965d9ff8c53661573e2a2ce245f5.jpg)



图T0820-1 勃氏仪示意图



1-透气圆筒；2-活塞；3-背面接微型电磁泵；4-温度计；5-开关；6“U”型压力计；7-平面镜


2.2 透气圆筒：内径为 $12.70\mathrm{mm} \pm 0.05\mathrm{mm}$ ，由不锈钢或铜质材料制成。透气圆筒内表面和阳锥外表面的粗糙度： $\leqslant \mathrm{Ra1.6}$ 。在透气圆筒内壁距离上口边 $55\mathrm{mm} \pm 10\mathrm{mm}$ 处有一突出的、宽度为 $0.5 \sim 1.0\mathrm{mm}$ 的边缘，以放置穿孔板。透气圆筒阳锥锥度： $19/38$ 。19： $19\mathrm{mm} \pm 1\mathrm{mm}; 38:34 \sim 38\mathrm{mm}$ 。两者 $1:10$ 增减。 

2.3 穿孔板：由不锈钢或铜质材料制成，厚度为 $1.0\mathrm{mm} \pm 0.1\mathrm{mm}$ 。穿孔板直径为 $12.70_{-0.05}^{0}\mathrm{mm}$ ，穿孔板面上均匀地打有35个直径为 $1.00\mathrm{mm} \pm 0.05\mathrm{mm}$ 的小孔。 

2.4 捣器：用不锈钢或铜质材料制成。捣器与透气圆筒的间隙 $\leqslant 0.1\mathrm{mm}$ ；捣器底面应与主轴垂直，不垂直角度小于 $6^{\prime}$ 。捣器侧面扁平槽宽度： $3.0\mathrm{mm} \pm 0.3\mathrm{mm}$ 。当捣器放入透气圆筒，捣器的支持环与圆筒上口边接触时，捣器底面与穿孔板间的距离： $15.0\mathrm{mm} \pm 0.5\mathrm{mm}$ 。 

2.5 U形压力计（图T0820-2）：由玻璃制成，U形压力计玻璃管外径： $9.0\mathrm{mm}\pm$ $0.5\mathrm{mm};\mathrm{U}$ 形压力计U形的间距： $25\mathrm{mm}\pm 1\mathrm{mm};\mathrm{U}$ 形压力计在连接透气圆筒的一臂上刻有环形线，U形压力计底部到第1条刻度线的距离： $130\sim 140\mathrm{mm};\mathrm{U}$ 形压力计上第1条刻度线与第2条刻度线的距离： $15\mathrm{mm}\pm 1\mathrm{mm};\mathrm{U}$ 形压力计上第1条刻度线与第3条刻度线的距离： $70\mathrm{mm}\pm 1\mathrm{mm};\mathrm{U}$ 形压力计底部往上 $280\sim 300\mathrm{mm}$ 处有一出口管，管上装有阀门，连接抽气装置。U形压力计与透气圆筒相连的阴锥锥度： $19 / 38$ 。 $19:19\mathrm{mm}\pm 1\mathrm{mm};38:$ $34\sim 38\mathrm{mm}_{\circ}$ 两者 $1:10$ 增减。 

2.6 抽气装置：其吸力能保证水面超过第3条刻度线。 

![](images/b7b9b4ef77367ed6f17cdbb650941acea41761b83d354cfea494f1da12e6f9ad.jpg)



a)U形压力计


![](images/37affa8c286ec5dedbd0e2c188dd2982bc9cd6b519ae273c4de05c51e4c5c692.jpg)



b)捣器


![](images/9c1e7b97dc814aaf1b140d2e1c7f2cce0fada1bb807dc777288872ec915895c3.jpg)



1933标准阳铭与压力计顶端紧密连接



c) 透气圆筒



图T0820-2U形压力计、捣器和透气圆筒的结构及部分尺寸示意图(尺寸单位：mm)


2.7 滤纸：中速定量滤纸 

2.8 分析天平：感量为 $0.001\mathrm{g}$ 

2.9 秒表：分度值为 $0.5\mathrm{s}$ 

2.10 烘箱：量程不小于 $110^{\circ}\mathrm{C}$ ，控温精度为 $\pm 1^{\circ}\mathrm{C}$ 。 

# 3 材料

# 3.1 压力计液体

压力计液体采用带有颜色的蒸馏水。 

# 3.2 汞

分析纯汞。 

# 3.3 基准材料

水泥细度和比表面积标准样，应符合现行《水泥细度和比表面积标准样》（GSB 14— 

1511)或相同等级的标准物质的要求。 

# 4 勃氏仪的标定

# 4.1 勃氏仪圆筒试料层体积的标定方法

用水银排代法标定圆筒的试料层体积。将穿孔板平放入圆筒内，再放入二片滤纸。然后用水银注满圆筒，用玻璃片挤压圆筒上口多余的水银，使水银面与圆筒上口平齐，倒出水银称量 $(m_{1})$ ，然后取出一片滤纸，在圆筒内加入适量的试样。再盖上一片滤纸后用捣器压实至试料层规定高度。取出捣器用水银注满圆筒，同样用玻璃片挤压平后，将水银倒出称量 $(m_{2})$ 。圆筒试料层体积按式（T0820-1）计算。 

$$
V = \left(m _ {1} - m _ {2}\right) / \rho_ {\text {水 银}} \tag {T0820-1}
$$

式中： $V$ ——透气圆筒的试料层体积 $(\mathrm{cm}^3)$ ； 

$m_{1}$ ——未装试样时, 充满圆筒的水银质量 $(\mathrm{g})$ ; 

$m_{2}$ ——装试样后，充满圆筒的水银质量 $(\mathrm{g})$ ； 

$\rho_{\text{水银}}$ ——试验温度下水银的密度 $(\mathrm{g} / \mathrm{cm}^3)$ 。 

试料层体积要重复测定两遍, 取平均值, 计算精确至 $0.001 \mathrm{~cm}^{3}$ 。 

# 4.2 勃氏仪标准时间的标定方法

用水泥细度和比表面积标准样测定标准时间。 

# 4.2.1 标准样的处理

将水泥细度和比表面积标准样在 $110^{\circ}\mathrm{C} \pm 1^{\circ}\mathrm{C}$ 下烘干 $1\mathrm{h}$ 并在干燥器中冷却至室温。 

# 4.2.2 标准样质量的确定

称取标准样质量，精确至 $0.001\mathrm{g}$ 。称取的标准样质量按式(T0820-2)计算。 

$$
m _ {0} = \rho V (1 - \varepsilon) \tag {T0820-2}
$$

式中: $m_{0}$ ——称取水泥细度和比表面积标准样的质量 $(\mathrm{g})$ ； 

$\rho$ ——水泥细度和比表面积标准样的密度 $(\mathrm{g} / \mathrm{cm}^3)$ ； 

$V$ ——透气圆筒的试料层体积 $(\mathrm{cm}^3)$ ； 

$\varepsilon$ ——取0.5。 

# 4.2.3 试料层制备

将穿孔板放入透气圆筒的突缘上，用捣棒把一片滤纸放到穿孔板上，边缘放平并压紧。将准确称取的按本方法4.2.2计算的水泥细度和比表面积标准样倒入圆筒，轻敲圆筒的边，使粉煤灰层表面平坦。再放入一片滤纸，用捣器均匀压实标准样直至捣器的支持环紧紧接触圆筒顶边，旋转捣器 $1\sim 2$ 圈，慢慢取出捣器。 

# 4.2.4 透气试验

将装好标准样的圆筒外锥面涂一薄层凡士林，把它连接到U形压力计上，打开阀门，缓慢地从压力计一臂中抽出空气，直到压力计内液面上升到超过第3条刻度线时关闭阀门。当压力计内液面的凹月面下降到第3条刻度线时开始计时，当液面的凹月面下降到第2条刻线时停止计时。记录液面从第3条刻度线到第2条刻度线所需的时间 $t_{\mathrm{s}}$ ，精确到0.1s。透气试验要重复称取两次标准样分别进行，当两次透气时间的差超过1.0s时，要测第3遍，取两次不超过1.0s的平均透气时间作为该仪器的标准时间。 

# 5 试验步骤

5.1 粉煤灰样品取样后，应先通过 $0.9\mathrm{mm}$ 方孔筛，再在 $105^{\circ}\mathrm{C} \pm 1^{\circ}\mathrm{C}$ 的烘箱中烘干至恒重，并在干燥器中冷却至室温。 

5.2 按本规程T0819方法测定粉煤灰密度。 

# 5.3 漏气检查

将透气圆筒上口用橡皮塞塞紧，接到压力计上。用抽气装置从压力计一臂中抽出部分气体，然后关闭阀门，观察是否漏气。如发现漏气，用活塞油脂加以密封。 

# 5.4 空隙率 $(\varepsilon)$ 的确定

对粉煤灰粉料的空隙率应于选用 $0.530 \pm 0.005$ 。 

当按该空隙率不能将试样压至本方法4.2.3规定的位置时，则允许改变空隙率。空隙率的调整以 $2000\mathrm{g}$ 砝码(5等砝码)将试样压实至本方法4.2.3规定的位置为准。 

# 5.5 确定试样量：

试样量按式（T0820-3）计算。 

$$
m = \rho V (1 - \varepsilon) \tag {T0820-3}
$$

式中： $m$ ——需要的试样量 $(\mathrm{g})$ ； 

$\rho$ ——试样密度 $(\mathrm{g} / \mathrm{cm}^3)$ ； 

$V$ ——试料层体积 $(\mathrm{cm}^3)$ ，按本方法4.1测定； 

$\varepsilon$ ——试料层空隙率。 

# 5.6 试料层制备

5.6.1 将穿孔板放入透气圆筒的突缘上，用捣棒把一片滤纸放到穿孔板上，边缘放平并压紧。称取按 5.5 确定的粉煤灰量，精确到 $0.001\mathrm{g}$ ，倒入圆筒。轻敲圆筒的边，使粉煤灰层表面平坦。再放入一片滤纸，用捣器均匀捣实试料直至捣器的支持环与圆筒顶边接触，并旋转 $1 \sim 2$ 圈，慢慢取出捣器。 

5.6.2 穿孔板上的滤纸为 $\phi 12.7\mathrm{mm}$ 边缘光滑的圆形滤纸片，每次测定需用新的滤纸片。 

# 5.7 透气试验

5.7.1 把装有试料层的透气圆筒下锥面涂一层活塞油脂，然后把它插入压力计顶端锥型磨口处，旋转 $1 \sim 2$ 圈。要保证紧密连接不致漏气，并不振动所制备的试料层。 

5.7.2 打开微型电磁泵慢慢从压力计一臂中抽出空气，直到压力计内液面上升到扩大部下端时关闭阀门。当压力计内液体的弯月液面下降到第3条刻度线时开始计时（图T0820-2），当液体的弯月面下降到第2条刻度线时停止计时，记录液面从第3条刻度线下降到第2条刻度线所需的时间 $t$ ，以秒(s)记录，并记下试验时的温度 $(\mathrm{C})$ 。每次透气试验，均应重新制备试料层。 

# 6 计算

6.1 当被测试样的密度、试料层中空隙率与标准试样相同，试验时温度与校准温度之差 $\leqslant 3^{\circ}\mathrm{C}$ 时，比表面积可按式（T0820-4）计算。 

$$
S = \frac {S _ {\mathrm {s}} \sqrt {t}}{\sqrt {t _ {\mathrm {s}}}} \tag {T0820-4}
$$

如试验时温与校准温度之差 $>3\%$ 时，比表面积则按式（T0820-5）计算。 

$$
S = \frac {S _ {\mathrm {s}} \sqrt {t} \sqrt {\eta_ {\mathrm {s}}}}{\sqrt {t _ {\mathrm {s}}} \sqrt {\eta}} \tag {T0820-5}
$$

式中： $S$ ——被测试样的比表面积 $(\mathrm{cm}^2 /\mathrm{g})$ ； 

$S_{\mathrm{s}}$ ——标准试样的比表面积 $(\mathrm{cm}^2 /\mathrm{g})$ ； 

$t$ ——被测试样试验时，压力计中液面降落测得的时间（s）； 

$t_{\mathrm{s}}$ ——标准试样试验时，压力计中液面降落测得的时间（s）； 

$\eta$ ——被测试样试验温度下的空气粘度 $(\mu \mathrm{Pa} \cdot \mathrm{s})$ ； 

$\eta_{\mathrm{s}}$ ——标准试样试验温度下的空气粘度 $(\mu \mathrm{Pa} \cdot \mathrm{s})$ 。 

注： $\sqrt{t}$ 保留至小数点后两位。 

6.2 当被测试样的试料层中空隙率与标准试样试料层中空隙率不同，试验时的温度与校准温度之差 $\leqslant 3^{\circ}\mathrm{C}$ 时，比表面积可按式（T0820-6）计算。 

$$
S = \frac {S _ {\mathrm {s}} \sqrt {t} \left(1 - \varepsilon_ {\mathrm {s}}\right) \sqrt {\varepsilon^ {3}}}{\sqrt {t _ {\mathrm {s}}} \left(1 - \varepsilon\right) \sqrt {\varepsilon_ {\mathrm {s}} ^ {3}}} \tag {T0820-6}
$$

如试验时温度与校准温度之差 $>3^{\circ} \mathrm{C}$ 时，比表面积则按式（T0820-7）计算。 

$$
S = \frac {S _ {\mathrm {s}} \sqrt {t} \left(1 - \varepsilon_ {\mathrm {s}}\right) \sqrt {\varepsilon^ {3}} \sqrt {\eta_ {\mathrm {s}}}}{\sqrt {t _ {\mathrm {s}}} \left(1 - \varepsilon\right) \sqrt {\varepsilon_ {\mathrm {s}} ^ {3}} \sqrt {\eta}} \tag {T0820-7}
$$

式中： $\varepsilon$ ——被测试样试料层中的空隙率； 

$\varepsilon_{\mathrm{s}}$ ——标准试样试料层中的空隙率。 

6.3 当被测试样的密度和空隙率均与标准样品不同，试验时温度与校准温度之差 $\leqslant 3\%$ 时，比表面积可按式(T0820-8)计算。 

$$
S = \frac {S _ {\mathrm {s}} \sqrt {t} \left(1 - \varepsilon_ {\mathrm {s}}\right) \sqrt {\varepsilon^ {3}} \rho_ {\mathrm {s}}}{\rho \sqrt {t _ {\mathrm {s}}} (1 - \varepsilon) \sqrt {\varepsilon_ {\mathrm {s}} ^ {3}}} \tag {T0820-8}
$$

如试验时温度与校准温度之差 $>3^{\circ} \mathrm{C}$ 时，比表面积则按式(T0820-9)计算。 

$$
S = \frac {S _ {\mathrm {s}} \sqrt {t} \left(1 - \varepsilon_ {\mathrm {s}}\right) \sqrt {\varepsilon^ {3}} \rho_ {\mathrm {s}} \sqrt {\eta_ {\mathrm {s}}}}{\sqrt {t _ {\mathrm {s}}} (1 - \varepsilon) \sqrt {\varepsilon_ {\mathrm {s}} ^ {3}} \rho \sqrt {\eta}} \tag {T0820-9}
$$

式中： $\rho$ ——被测试样的密度 $(\mathrm{g/cm}^3)$ ； 

$\rho_{\mathrm{s}}$ ——标准试样的密度 $(\mathrm{g} / \mathrm{cm}^{3})$ 。 

# 7 结果整理

粉煤灰比表面积应由2次透气试验结果的平均值确定，计算结果保留至 $10\mathrm{cm}^2 /\mathrm{g}$ 。如两次试验结果相差 $2\%$ 以上，则应重新试验。 

# 8 报告

试验报告应包括以下内容： 

(1)原材料的品种、规格和产地； 

(2)试验日期及时间； 

(3) 仪器设备的名称、型号及编号； 

(4) 环境温度和湿度; 

(5) 粉煤灰试样的比表面积; 

(6)执行标准； 

(7)需要说明的其他内容。 

# 条文说明

本方法和《水泥比表面积测定方法 勃氏法》(GB/T 8074)(neq ASTM C204:1981)等效。本方法中勃氏透气仪要求参照《勃氏透气仪》(JC/T 956)。粉煤灰比表面积是指单位质量的粉煤灰粉末所具有的总面积,以 $\mathrm{cm}^2/\mathrm{g}$ 表示。其原理根据一定量的空气通过具有一定空隙率和固定厚度的粉煤灰层时,所受阻力不同而引起流速的变化来测定粉煤灰的比表面积。在一定空隙率的粉煤灰层中,孔隙的大小和数量是颗粒尺寸的函数,同时也 

决定了通过料层的气流速度。 

本方法也可用于比表面积在 $2000\sim 6000\mathrm{cm}^2 /\mathrm{g}$ 范围的其他各种粉状物料比表面积的测定，但不适用于测定多孔材料及超细粉状物料。 

测定比表面积应注意以下几个方面： 

(1) 试样捣实: 由于试料层内空隙分布均匀程度对比表面积结果有影响, 因此捣实试样应按规定统一操作。 

(2) 空隙率大小：在测定需要相互比较的试料时，空隙率不宜改变太多。 

(3) 确保透气仪各部分接头应保持紧密。 

勃氏比表面积透气仪分手动和自动两种，当同一粉煤灰用手动勃氏透气仪和自动勃氏透气仪测定的结果有争议时，以手动勃氏透气仪测定结果为准。 

在不同温度下水银密度、空气粘度 $\eta$ 和 $\sqrt{\eta}$ 见表T0820-1。 


表 T 0820-1 在不同温度下水银密度、空气粘度 $\eta$ 和 $\sqrt{\eta}$


<table><tr><td>室温(℃)</td><td>水银密度(g/cm³)</td><td>空气粘度η(mPa·s)</td><td>√η</td></tr><tr><td>8</td><td>13.58</td><td>0.01749</td><td>0.13225</td></tr><tr><td>10</td><td>13.57</td><td>0.01759</td><td>0.13263</td></tr><tr><td>12</td><td>13.57</td><td>0.01768</td><td>0.13297</td></tr><tr><td>14</td><td>13.56</td><td>0.01778</td><td>0.13334</td></tr><tr><td>16</td><td>13.56</td><td>0.01788</td><td>0.13372</td></tr><tr><td>18</td><td>13.55</td><td>0.01798</td><td>0.13409</td></tr><tr><td>20</td><td>13.55</td><td>0.01809</td><td>0.13450</td></tr><tr><td>22</td><td>13.54</td><td>0.01819</td><td>0.13487</td></tr><tr><td>24</td><td>13.54</td><td>0.01828</td><td>0.13520</td></tr><tr><td>26</td><td>13.53</td><td>0.01837</td><td>0.13554</td></tr><tr><td>28</td><td>13.53</td><td>0.01847</td><td>0.13590</td></tr><tr><td>30</td><td>13.52</td><td>0.01857</td><td>0.13627</td></tr><tr><td>32</td><td>13.52</td><td>0.01867</td><td>0.13664</td></tr><tr><td>34</td><td>13.51</td><td>0.01876</td><td>0.13697</td></tr></table>

# 4 无机结合料稳定材料的取样、成型和养生试验

# T 0841-2009 无机结合料稳定材料取样方法

# 1 适用范围

本方法适用于无机结合料稳定材料配合比设计以及施工过程中的质量抽检等试验的取样。 

# 2 分料

可用下列方法之一将整个样品缩小到每个试验所需材料的合适质量。 

# 2.1 四分法

2.1.1 需要时应加清水使试样变湿。充分拌和试样：在一块清洁、平整、坚硬的表面上将试料堆成一个圆锥体，用铲翻动此锥体并形成一个新锥体，这样重复进行3次。在形成每一个锥体堆时，铲中的料要放在锥顶，使滑到边部的那部分料尽可能分布均匀，使锥体的中心不移动。 

2.1.2 将平头铲反复交错垂直插入最后一个锥体的顶部，使锥体顶变平，每次插入后提起铲时不要带有试料。沿两个垂直的直径，将已变成平顶的锥体料堆分成四部分，尽可能使这四部分料的质量相同。 

2.1.3 将对角的一对料(如一、三象限为一对，二、四象限为另一对)铲到一边，将剩余的一对料铲到一块。重复上述拌和以及缩小的过程，直到达到要求的试样质量。 

# 2.2 分料器法

如果集料中含有粒径 $2.36\mathrm{mm}$ 以下的细料，材料应是表面干燥的。将材料充分拌和后通过分料器，保留一部分，将另一部分再次通过分料器。这样重复进行，直到将原样品缩小到需要的质量。 

# 3 料堆取料

在料堆的上部、中部和下部各取一份试样，混和后按四分法分料取样。 

# 4 试验室分料

4.1 理论配合比和目标配合比阶段各种集料应逐级筛分，然后按设定级配进行配料。 

4.2 生产配合比阶段可采用四分法分料，且取料总重应大于分料取样后每份质量的 $4\sim 8$ 倍。 

# 5 施工过程中混合料取样

5.1 在进行混合料验证时，宜在摊铺机后取料，且取料应分别来源于 $3\sim 4$ 台不同的料车，然后混合到一起进行四分法取样。 

5.2 在评价施工离散性时，应在施工现场的不同位置按随机取样原则分别取样品，对于结合料剂量还需要在同一位置的上层和下层分别取样。 

# 条文说明

施工现场取样时，应在摊铺机摊铺宽度范围内左、中、右三处取料，用做强度和回弹模量试验的混合料样品应在现场压实结束后整平时取。取回的样品应及时成型，在成型试件时应保持原有状态不得进行任何加工。 

# T 0804—1994 无机结合料稳定材料击实试验方法

# 1 适用范围

1.1 本方法适用于不同级配形式和细、中、粗粒式水泥稳定材料（在水泥水化前）、石灰稳定材料及石灰(或水泥)粉煤灰稳定材料的击实试验，以确定其最佳含水率和最大干密度。 

1.2 试验集料的公称最大粒径宜控制在 $37.5\mathrm{mm}$ 以内。
