Repository: liuxinrongjinmu/ai_rag_Engineering_Quality_Inspection

# 工程质检RAG系统

> 公路工程质量检测智能问答系统 - 使用LangChain框架 + ChromaDB向量数据库

## 项目概述

基于RAG（检索增强生成）技术的公路工程质量检测智能问答系统。系统支持本地知识库检索与网络检索的混合检索，能够准确回答工程质量检测相关的技术问题，并提供可追溯的来源依据。

### 核心特性

- **LangChain框架**：基于LangChain 0.3.x重构，使用LCEL链式调用语法
- **混合检索**：向量检索 + BM25关键词检索 + 网络检索
- **语义重排序**：DashScope gte-rerank模型语义重排序，不可用时自动回退到本地优先策略
- **LLM查询重写**：规则重写 + LLM智能重写，将口语化查询转为规范术语
- **智能缓存**：内存缓存热门查询，命中时<100ms响应
- **流式输出**：SSE流式返回答案（含完整来源信息），提升用户体验
- **来源追溯**：每个答案可追溯到具体文档和章节，支持查看前后文上下文
- **本地优先**：优先使用本地知识库，网络检索作为补充
- **配置化CORS**：跨域来源支持环境变量配置，生产环境可限制具体域名

---

File: data/processed/公路工程水泥及水泥混凝土试验规程（JTG 3420-2020）新版.md (part 2 of 8)
# 公路工程水泥及水泥混凝土试验规程
（12）搅拌装置：酸液搅拌棒直径约为 $6 . 0 { \sim } 6 . 5 \mathrm { m m }$ ，总长约为 $2 8 0 \mathrm { m m }$ ，下端装有两片 略带转向推进作用的叶片，插入部分必须用耐氢氟酸的材料制成，水槽搅拌装置使用循环水 泵。 

（13）曲颈玻璃加料漏斗：漏斗口与漏斗管的中轴线夹角约为 $3 0 ^ { \circ }$ °，口径约为 $7 0 \mathrm { m m }$ ， 

深 $1 0 0 \mathrm { m m }$ ，漏斗管外径 $7 . 5 \mathrm { m m }$ ，长 $9 5 \mathrm { m m }$ ，供装试样用。 

（14）直颈加酸漏斗：由耐酸塑料制成，上口直径约 $7 0 \mathrm { m m }$ ，管长 $1 2 0 \mathrm { m m }$ ，外径 $7 . 5 \mathrm { m m }$ 。 

（15）天平：量程不小于 $2 0 0 \mathrm { g }$ ，分度值为 $0 . 0 0 1 \mathrm { g }$ 和量程不小于 $6 0 0 \mathrm { g }$ ，分度值为 $0 . 1 \mathrm { g }$ 的天平各一台。 

（16）高温炉：使用温度 $9 0 0 { \sim } 9 5 0 ^ { \circ } \mathrm { C }$ ，并带有恒温控制装置。 

（17）其他设备：试验筛、铂金坩埚或瓷坩埚、研钵、低温箱、水泥水化试样瓶。 

# 2.2 试验环境

试验室温度在 $2 0 ^ { \circ } \mathrm { C } \pm 2 ^ { \circ } \mathrm { C }$ ，相对湿度大于 $5 0 \%$ 。恒温槽水温应保持在 $2 0 ^ { \circ } \mathrm { C } \pm 0 . 1 ^ { \circ } \mathrm { C }$ ，恒温 水槽内为纯净的饮用水。 

# 2.3 试验步骤

# （1）热量计热容量的标定

1）贝氏温度计或量热温度计、保温瓶及塑料内衬、搅拌棒等应编号配套使用。使用贝 氏温度计试验前应用量热温度计检查贝氏温度计零点。如果使用量热温度计，无须调整零 点，可直接测定。 

2）标定热量计热容量时，应提前24h将保温瓶放入内筒中，酸液搅拌棒放入保温瓶内， 盖紧内筒盖，再将内筒放入恒温水槽内。调整酸液搅拌棒悬臂梁使夹头对准内筒中心孔， 并将酸液搅拌棒夹紧。在恒温水槽内加水使水面高出试验内筒盖，打开循环水泵等，使恒 温水槽内的水温保持在 $2 0 ^ { \circ } \mathrm { C } \pm 0 . 1 ^ { \circ } \mathrm { C }$ ，然后关闭循环水泵备用。 

3）试验前打开循环水泵，观察恒温水槽温度使其保持在 $2 0 ^ { \circ } \mathrm { C } \pm 0 . 1 ^ { \circ } \mathrm { C }$ ，从安放贝氏温度 计孔插入直颈加酸漏斗，用 $5 0 0 \mathrm { m L }$ 耐酸的塑料杯称取 $1 3 . 5 \mathrm { ^ { \circ } C } \pm 0 . 5 \mathrm { ^ { \circ } C }$ 的 $2 . 0 0 \mathrm { m o l / L \pm 0 . 0 2 \mathrm { m o l / L } }$ 硝酸溶液约 $4 1 0 \mathrm { g }$ ，量取 8mL $4 0 \%$ 氢氟酸加入耐酸塑料量杯内，再加入少量剩余的硝酸溶 液，使两种混合溶液总质量达到 $4 2 5 \mathrm { g } { \pm } 0 . 1 \mathrm { g }$ ，用直颈加酸漏斗加入到保温瓶内，然后取出加 酸漏斗，插入贝氏温度计或量热温度计，中途不应拔出，避免温度散失。 

4）开启保温瓶中的酸液搅拌棒，连续搅拌 $2 0 \mathrm { m i n }$ 后，在贝氏温度计或量热温度计上读 出酸液温度（ $\theta _ { a }$ ），此后每隔 5min 读一次酸液温度，直至连续 $1 5 \mathrm { { m i n } }$ ，每 5min 上升的温 度差值相等时（或三次温度差值在 $0 . 0 0 2 ^ { \circ } \mathrm { C }$ 内）为止。记录最后一次酸液温度（ $\theta _ { b }$ ），此温 度值即为初测读数，初测期结束。 

5）初测期结束后立即将事先称量好的 $7 { \mathrm { g } } { \pm } 0 . 0 0 1 { \mathrm { g } }$ 氧化锌通过加料漏斗徐徐地加入保温 瓶酸液中，加料过程须在 2min 内完成，漏斗和毛刷上均不得残留试样，加料完毕盖上胶 塞，避免试验中温度散失。 

6）从读出初测读数 $\theta _ { 0 }$ 起分别测读 $2 0 \mathrm { { m i n } }$ ， $4 0 \mathrm { m i n }$ ，60min，80min，90min，120min 时 贝氏温度计的读数。这一过程为溶解期。 

7）热量计在各时间区间内的热容量按式（T0513-1）计算： 

$$
C = \frac {G _ {0} \left[ 1 0 7 2 . 0 + 0 . 4 \left(3 0 - t _ {a}\right) + 0 . 5 \left(t - t _ {a}\right) \right]}{R _ {0}} \tag {T0513-1}
$$

式中： $C$ ——热量计热容量（J/℃）； 

1072.0——氧化锌在 $3 0 ^ { \circ } \mathrm { C }$ 时的溶解热 $\mathrm { ( J / g ) }$ ）； 

$G _ { 0 }$ — 氧化锌质量（g）； 

t 氧化锌加入热量计时的室温（℃）； 

0.4——溶解热负温比热容[J/ $ { \mathcal { C } } \ \mathbf { g } ]$ ； 

0.5— 氧化锌比热容[J/ $\mathcal { \mathrm { ~ C ~ g ] ~ } }$ ； 

$t _ { a }$ — 溶解期第一次测读数 $\theta _ { \mathrm { a } }$ 加贝氏温度计 $0 \mathrm { { ^ \circ C } }$ 时相应的摄氏温度（℃）； 

$R _ { 0 }$ — 经校正的温度上升值（ $\mathrm { { } ^ { \circ } C }$ ）。 

结果计算精确至 $0 . 1 \mathrm { J / ^ { \circ } C }$ 。 

$R _ { 0 }$ 值按式（T 0513-2）计算： 

$$
R _ {0} = \left(\theta_ {a} - \theta_ {0}\right) - \frac {a}{b - a} \left(\theta_ {b} - \theta_ {a}\right) \tag {T0513-2}
$$

式中： $\theta _ { 0 }$ ——初测期结束时（即开始加氧化锌时）的贝氏温度计读数（℃）； 

$\theta _ { a }$ — 溶解期第一次测读的贝氏温度计的读数或量热温度计的读数（℃）； 

$\theta _ { b }$ — 溶解期结束时测读的贝氏温度计的读数或量热温度计的读数（℃）； 

$a$ 、 $b$ ——分别不测读 $\theta _ { a }$ 或 $\theta _ { b }$ 时距离测初读数 $\theta _ { 0 }$ 时所经过的时间（min）。 

结果计算精确至 $0 . 0 0 1 ^ { \circ } \mathrm { C }$ 。 

8）为了保证试验结果的精度，热量计热容量 $\theta _ { a }$ 和 $\theta _ { b }$ 的测度时间 $a$ 、 $b$ 应分别与不同品 种水泥所需要的溶解期测读时间对应，不同品种水泥的具体溶解期测度时间按表 T 0513-1 规定。 


表T 0513-1 各种水泥具体溶解期测度时间/（min）


<table><tr><td rowspan="2">水泥品种</td><td colspan="2">距初测期温度θ0的相隔时间</td></tr><tr><td>a</td><td>b</td></tr><tr><td>硅酸盐水泥</td><td rowspan="4">20</td><td></td></tr><tr><td>中热硅酸盐水泥</td><td rowspan="3">40</td></tr><tr><td>低热硅酸盐水泥</td></tr><tr><td>普通硅酸盐水泥</td></tr><tr><td>矿渣硅酸盐水泥</td><td>40</td><td>60</td></tr><tr><td>低热矿渣硅酸盐水泥</td><td></td><td></td></tr><tr><td>火山灰硅酸盐水泥</td><td>60</td><td>90</td></tr><tr><td>粉煤灰硅酸盐水泥</td><td>80</td><td>120</td></tr><tr><td colspan="3">注:普通水泥、矿渣水泥、低热矿渣水泥中掺有大于10%(质量分数)火山灰质或粉煤灰时,可按火山灰水泥或粉煤灰水泥规定的测读期。</td></tr></table>

9）热量计热容量应平行标定两次，以两次标定值的平均值作为标定结果。如两次标定 值相差大于 $5 . 0 J / \mathrm { { } ^ { \circ } C }$ 时，须重新标定。 

10）在下列情况下，热容量需重新标定： 

$\textcircled{1}$ 新调整贝氏温度计时； 

$\textcircled{2}$ 温度计、保温瓶、搅拌器重新更换或涂覆耐酸涂料时； 

$\textcircled{3}$ 新配制的酸液与标定量热计热容量的酸液浓度变化超过 $0 . 0 2 \mathrm { m o l } / \mathrm { L }$ 时； 

$\textcircled{4}$ 试验结果有疑问时。 

# （2）未水化水泥溶解热的测定

1）按本方法 2.3 中（1）的 1）至 4）步骤，进行准备工作和初测期试验，并记录初测 结束温度 $\theta _ { 0 ^ { \prime } }$ 

2）读出初测结束温度 $\theta _ { 0 ^ { \prime } }$ 后，立即将预先称好的四份 $3 \mathrm { g } { \pm } 0 . 0 0 1 \mathrm { g }$ 未水化水泥试样中的一 份在 2min 内通过加料漏斗徐徐加入酸液中，漏斗、称量瓶及毛刷上均不得残留试样，加料 完毕盖上胶塞。然后按表 T 0513-1 规定的各种水泥测读温度的时间，准时读取贝氏温度计 读数 $\theta _ { a ^ { \prime } }$ 、 $\theta _ { b ^ { \prime } }$ 。第二份试样重复第一份的操作。 

3）余下两份试样置于 $9 0 0 { \sim } 9 5 0 ^ { \circ } \mathrm { C }$ 下灼烧 $9 0 \mathrm { { m i n } }$ ，灼烧后立即将盛有试样的坩埚置于干 燥器内冷却至室温，并快速称量。灼烧质量 $\mathbf { G } _ { 1 }$ 以两份试样灼烧后的质量平均值确定，如两 份试样的灼烧质量相差大于 $0 . 0 0 3 \mathrm { g }$ ，应重新补做。 

4）未水化水泥的溶解热，按式（T0513-3）计算： 

$$
q _ {1} = \frac {R _ {1} C}{G _ {1}} - 0. 8 \left(T ^ {\prime} - t _ {a} ^ {\prime}\right) \tag {T0513-3}
$$

式中： $q _ { 1 }$ ——未水化水泥的溶解热（J/g）； 

$C$ — 热量计的热容量（J/℃）； 

$G _ { 1 }$ ——未水化水泥试样灼烧后的质量（g）； 

'T ——未水化水泥试样装入热量计时的室温（℃）； 

$t _ { a } ^ { ' }$ 溶解期第一次贝氏温度计读数换算成普通温度计的度数（℃）； 

$R _ { 1 }$ — 经校正的温度上升值（℃）； 

0.8——未水化水泥的比热容 $\left[ \mathrm { J / ( h } ^ { . \circ } \mathrm { C } ) \right]$ 

结果计算精确至 $0 . 1 \mathrm { J / g }$ 。 

${ \bf R } _ { 1 }$ 值按式（T 0513-4）计算： 

$$
R _ {1} = \left(\theta_ {a ^ {\prime}} - \theta_ {0 ^ {\prime}}\right) - \frac {a ^ {\prime}}{b ^ {\prime} - a ^ {\prime}} \left(\theta_ {b ^ {\prime}} - \theta_ {a ^ {\prime}}\right) \tag {T0513-4}
$$

式中： $\theta _ { 0 ^ { \prime } }$ $\theta _ { a ^ { \prime } }$ 、 $\theta _ { b ^ { \prime } }$ ——分别为未水化水泥初测期结束时的贝氏温度计或量热温度计 的读数、溶解期第一次和第二次测读时的贝氏温度计或量热温度计的读数（℃）； 

$a ^ { \prime }$ 、 $b ^ { \prime }$ ——分别为未水化式样溶解期第一次测读时 $\theta _ { a ^ { \prime } }$ 与第二次测读时 $\theta _ { b ^ { \prime } }$ 距初 读数 $\theta _ { 0 } ,$ 的时间，单位为分（min）。 

结果计算精确至 $0 . 0 0 1 ^ { \circ } \mathrm { C }$ 。 

5）未水化水泥试样的溶解热以两次测定值的平均值作为试样测定结果。两次测定值相 差大于 $1 0 . 0 \mathrm { J / g }$ 时，应进行第三次试验，其结果与前试验中一次结果小于 $1 0 . 0 \mathrm { J / g }$ ，取其平均 值作为测定结果，否则应重做试验。 

（3）部分水化水泥溶解热的测定 

1）在测定未水化水泥试样溶解热的同时，制备部分水化水泥试样。测定两个龄期水化 热时，用 $1 0 0 \mathrm { g }$ 水泥加 $4 0 \mathrm { m L }$ 蒸馏水，充分搅拌 3min 后分成三等份，分别装入三个容积约 $1 5 \mathrm { m L }$ 的试样瓶中，置于 $2 0 ^ { \circ } \mathrm { C } \pm 1 ^ { \circ } \mathrm { C }$ 的水中养护至规定的龄期。 

2）按本方法 2.3 中（1）的 1）至 4）步骤，进行准备工作和初测期试验并记录初测温 度 $\theta _ { 0 ^ { \prime \prime } }$ 。 

3）从养护水中取出达到试验龄期的试样瓶，取出试样，迅速用研钵将水泥试样捣碎， 并全部通过 $0 . 6 0 \mathrm { m m }$ 方孔筛，然后混合均匀，放入磨口称量瓶中，并称出 $4 . 2 0 \mathrm { g } { \pm } 0 . 0 5 \mathrm { g }$ （精确 至 $0 . 0 0 1 \mathrm { g }$ ）试样四份，然后存放在湿度大于 $5 0 \%$ 的密闭容器中，称好的样品应在 20min 内 进行试验。两份放在称量瓶内供做溶解热测定，另两份进行灼烧。从开始捣碎至放入称量 瓶中的全部时间不得超过 $1 0 \mathrm { { m i n } }$ 。 

4）读出初测期结束时贝氏温度计读数 $\theta _ { 0 ^ { \prime \prime } }$ ，并立即将称量好的一份试样在 2min 内由加 料漏斗徐徐加入热量计内，漏斗、称量瓶、毛刷上均不得残留试样，加料完毕盖上胶塞。 第二份试样重复第一份的操作。 

5）余下两份试样进行灼烧，灼烧质量 ${ \bf G } _ { 2 }$ 。 

6）经水化某一龄期后水泥石的溶解热，按式（T0513-5）计算： 

$$
q _ {2} = \frac {R _ {2} \cdot C}{G _ {2}} - 1. 7 \left(T ^ {\prime \prime} - t _ {a} ^ {\prime \prime}\right) + 1. 3 \left(t _ {a} ^ {\prime \prime} - t _ {a} ^ {\prime}\right) \tag {T0513-5}
$$

式中： $q _ { 2 }$ — 经水化某一龄期后水泥石的溶解热 $( \mathrm { J / g }$ ）； 

$C$ — 热量计的热容量（J/℃）； 

$G _ { 2 }$ G — 某一龄期水化水泥试样换算成灼烧后的质量（g）； 

''T ——水化水泥试样装入热量计时的室温（℃）； 

$t _ { a } ^ { " }$ — —水化水泥试样溶解期的第一次贝氏温度计读数换算成普通温度计的温度 （℃）； 

$t _ { a }$ —未水化水泥试样溶解期的第一次贝氏温度计读数换算成普通温度计的温 度（℃）； 

$R _ { 2 }$ — 经校正的温度上升值（℃）； 

1.7——水化水泥的比热容[J/(h·℃)]； 

1.3— 温度校正比热容 $\left[ \mathrm { J / ( h \cdot ^ { \circ } C ) } \right]$ 。 

结果计算精确至 $0 . 1 \mathrm { J / g }$ 。 

${ \bf R } _ { 2 }$ 值按式（T0513-6）计算： 

$$
R _ {2} = \left(\theta_ {\mathrm {a}} ^ {"} - \theta_ {0} ^ {"}\right) - \frac {a ^ {"}}{b ^ {"} - a ^ {"}} \left(\theta_ {\mathrm {b}} ^ {"} - \theta_ {a} ^ {"}\right) \tag {T0513-6}
$$

式中， $\theta _ { 0 } ^ { " }$ $\theta _ { \mathrm { a } } ^ { " }$ $\theta _ { \mathrm { { b } } } ^ { " }$ '' ''与前述相同，但在这里是代表水化水泥试样。 

结果计算精确至 $0 . 0 0 1 ^ { \circ } \mathrm { C }$ 。 

7）每次试验结束后，将保温瓶中耐酸塑料筒取出，倒出瓶内废液，用清水将保温瓶内 筒、贝式温度计或量热温度计、搅拌棒冲洗干净，并用干净纱布擦干，供下次试验用。涂 蜡部分如有损伤，如松裂、脱落现象，应重新处理。 

8）部分水化水泥试样溶解热测定应在规定龄期±2h 内进行，以试样浸入酸液时间为 准。 

# 2.4 结果计算

水泥在某一水化龄期前放出的水化热，按式（T 0513-7）计算： 

$$
q = q _ {1} - q _ {2} + 0. 4 \left(2 0 - t _ {a} ^ {\prime}\right) \tag {T0513-7}
$$

式中： $q$ ——水泥试样在某一水化龄期放出的水化热 $( \mathbf { J } / \mathbf { g }$ ）； 

$q _ { 1 }$ ——未水化水泥试样的溶解热 $\mathbf { \mu } ( \mathbf { J } / \mathbf { g } )$ ）； 

$q _ { 2 }$ ——水化水泥试样在某一水化龄期的溶解热 $\mathbf { \Pi } ( \mathbf { J } / \mathbf { g } )$ ）； 

$t _ { a }$ ——未水化水泥试样溶解期第一次测度数 $\theta _ { 0 ^ { \prime } }$ 加贝氏温度计相应的摄氏温度 （℃）； 

0.4——溶解热的负温比热容 $[ \mathrm { J / ( h ~ \cdot ^ { \circ } C ) } ]$ 。 

结果计算精确至 $1 \mathrm { J / g }$ 。 

# 3 直接法（代用法）

# 3.1 仪具与材料

（1）广口保温瓶：容积约 1.5L，散热常数测定值不大于 167.00J/（h·℃）。 

（2）带盖截锥形圆筒：容积约 $5 3 0 \mathrm { m L }$ ，用聚乙烯塑料制成。 

（3）长尾温度计：量程 $0 { \sim } 5 0 ^ { \circ } \mathrm { C }$ ，分度值为 $0 . 1 ^ { \circ } \mathrm { C }$ 。示值误差小于或等于 $\pm 0 . 2 \mathrm { ^ { \circ } C }$ 。 

（4）软木塞：由天然软木制成。使用前中心打一个与温度计直径紧密配合的小孔，然 后掺入长尾温度计，深度距软木塞底面约 $1 2 0 \mathrm { m m }$ ，然后用热蜡密封。 

（5）铜套管：由铜质材料制成。 

（6）衬筒：由聚酯塑料制成，密封不漏水。 

（7）恒温水槽：水槽容积根据安放热量计的数量及易于控制温度的原则而定，水槽内 的温度应控制在 $2 0 ^ { \circ } \mathrm { C } \pm 2 ^ { \circ } \mathrm { C }$ ，水槽装有下列附件： $\textcircled{1}$ 水循环系统； $\textcircled{2}$ 温度自动控制装置； $\textcircled{3}$ 指示温度计，分度值为 $0 . 1 ^ { \circ } \mathrm { C }$ ； $\textcircled{4}$ 固定热量计的支架和夹具。 

（8）天平：最大量程不小于 $1 5 0 0 \mathrm { g }$ ，分度值为 $0 . 1 \mathrm { g }$ 。 

（9）水泥：试样应通过 $0 . 9 \mathrm { m m }$ 的方孔筛，并充分混合均匀。 

（10）砂：采用符合现行《水泥胶砂强度检验方法（ISO法）》（GB/T 17671）规定的 标准砂粒度范围在 $0 . 5 { \sim } 1 . 0 \mathrm { m m }$ 的中砂。 

（11）水：洁净的自来水。有争议时采用蒸馏水。 

# 3.2 试验条件

（1）成型试验室温度应保持在 $2 0 ^ { \circ } C { \pm } 2 ^ { \circ } C$ ，相对湿度不小于 $5 0 \%$ 。 

（2）试验期间水槽内的水温应保持在 $2 0 ^ { \circ } \mathrm { C } \pm 0 . 1 ^ { \circ } \mathrm { C }$ 。 

（3）恒温用水为纯净的自来水。 

# 3.3 试验步骤

（1）试验前应将广口保温瓶、软木塞、铜套管、截锥形圆筒和盖、衬筒、软木塞封蜡 质量分别称量记录。热量计各部件除衬筒外，应编号成套使用。 

（2）热量计热容量的计算 

热量计的热容量，按式（T 0513-8）计算： 

$$
C = \frac {0 . 8 4 g}{2} + \frac {1 . 8 8 g _ {1}}{2} + 0. 4 0 g _ {2} + 1. 7 8 g _ {3} + 2. 0 4 g _ {4} + 1. 0 2 g _ {5} + 3. 3 0 g _ {6} + 1. 9 2 V \quad (T 0 5 1 3 - 8)
$$

式中： $C$ ——不装水泥胶砂时热量计的热容量（J/℃）； 

g — 保温瓶质量（g）； 

$g _ { 1 }$ — 软木塞质量（g）； 

$g _ { 2 }$ — 铜套管质量（g）； 

$g _ { 3 }$ — 塑料截锥形筒质量（g）； 

$g _ { 4 }$ — 塑料截锥形筒盖质量（g）； 

$g _ { 5 }$ — 衬筒质量（g）； 

$g _ { 6 }$ — 软木塞底面的封蜡质量（g）； 

V ——温度计伸入热量计的体积（ $\mathrm { c m } ^ { 3 }$ ）； 

1.92——玻璃的容积比热 $\mathrm { [ J / ( h \cdot ^ { \circ } C ) ] }$ 。 

结果计算精确至 $0 . 0 1 \mathrm { J / ^ { \circ } C }$ 。 

# （3）热量计散热常数的测定

1）测定前 24h 开启恒温水槽，使水温恒定在 $2 0 ^ { \circ } \mathrm { C } \pm 0 . 1 ^ { \circ } \mathrm { C }$ 范围内。 

2）试验前热量计各部件和试验用品在试验室中 $2 0 ^ { \circ } C { \pm } 2 ^ { \circ } C$ 温度下恒温 24h，首先在截锥 形圆筒内放入塑料衬筒和铜套筒，然后盖上中心有孔的盖子，移入保温瓶中。 

3）用漏斗向圆筒内注入温度为 $4 5 ^ { + 0 . 2 \circ } \mathrm { C }$ 的 $5 0 0 \mathrm { g } \pm 1 0 \mathrm { g }$ 温水，准确记录用水质量W和加水 时间（精确到1min），然后用配套的插有温度计的软木塞盖紧。 

4）在保温瓶与软木塞之间用胶泥或蜡密封防止渗水，然后将热量计垂直固定于恒温水 槽内进行试验。 

5）恒温水槽内的水温应始终保持 $2 0 ^ { \circ } \mathrm { C } \pm 0 . 1 ^ { \circ } \mathrm { C }$ ，从加水开始到 6h 读取第一次温度 $T _ { 1 }$ （一 般为 $3 4 ^ { \circ } \mathrm { C }$ 左右），到 44h 读取第二次温度 $T _ { \scriptscriptstyle 2 }$ （一般为 $2 1 . 5 \mathrm { { ‰} }$ 以上）。 

6）试验结束后立即拆开热量计，再称量热量计内所有水的质量，应略少于加入水质量， 如果等于或多于加入水质量，说明试验漏水，应重新测定。 

# （4）热量计散热系数的计算

热量计散热常数 K，按式（T 0513-9）计算： 

$$
K = (C + 4. 1 8 1 6 \times W) \frac {\lg \left(T _ {1} - 2 0\right) - \lg \left(T _ {2} - 2 0\right)}{0 . 4 3 4 \Delta t} \tag {T0513-9}
$$

式中： $K$ ——散热常数 $[ \mathrm { J / ( h ~ \mathcal { \cdot } C ) } ]$ ； 

W ——加水质量（g）； 

$C$ — 热量计的热容量 $\mathrm { ( J / ^ { \circ } C }$ ）； 

$T _ { 1 }$ — 试验开始后 6h 读取热量计的温度（℃）； 

$T _ { 2 }$ — 试验开始后 44h读取热量计的温度（ $^ { \circ } \mathrm { C } \mathrm { \Lambda }$ ）； 

$\Delta t$ ——读数 $T _ { 1 }$ 至 $T _ { 2 }$ 所经历的时间，38h。 

结果计算精确至 0.01J/（h·℃）。 

# （5）热量计散热常数的规定

1）热量计散热常数应测定两次，两次差值小于 4.18 J/（h·℃）时，取其平均值。 

2）热量计散热常数 $K$ 小于167.00 J/（h·℃）时，允许使用。 

3）热量计散热常数每年应重新测定。 

4）已经标定好的热量计如更换任意部件应重新测定。 

（6）水泥水化热测定操作 

1）按本方法3.3 的（3）进行准备工作。 

2）试验前热量计各部件和试验材料预先在 $2 0 ^ { \circ } C { \pm } 2 ^ { \circ } C$ 温度下恒温24h，截锥形圆筒内放 入塑料衬筒。 

3）按现行《水泥标准稠度用水量、凝结时间、安定性检验方法》（GB/T 1346）规定的 方法测出每个样品的标准稠度用水量，并记录。 

4）试验胶砂配比，每个样品称标准砂 $1 3 5 0 \mathrm { g }$ ，水泥 $4 5 0 \mathrm { g }$ ，加水量按式（T 0513-10）计 算： 

$$
M = (P + 5 \%) \times 450 \quad (\mathrm{T} 0513 - 10)
$$

式中： $M$ ——试验用水量（mL）； 

$P$ — —标准稠度用水量（%）； 

$5 \%$ ——加水系数。 

结果计算精确至 1mL。 

（7）首先用潮湿布擦拭搅拌锅和搅拌叶片，然后依次把称号的标准砂和水泥加入到搅 拌锅中，把锅定在机座上，启动搅拌机慢速搅拌 30s后徐徐加入已量好的水，并开始计时， 慢速搅拌60s，整个慢速搅拌时间为 90s，然后再快速搅拌60s，改变搅拌速度时不停机。加 水时间在20s内完成。 

（8）搅拌完毕后迅速取下搅拌锅，并用勺子搅拌几次，然后用天平称取两份质量为 $8 0 0 \mathrm { g } \pm 1 \mathrm { g }$ 的胶砂，分别装入已准备好的两个截锥形圆筒内，盖上盖子，在圆筒内胶砂中心部 位用捣棒插一个洞，分别移入到对应保温瓶中，放入套管，盖好带有温度计的软木塞，用蜡 密封，以防漏水。 

（9）从加水时间算起第 7min 读第一次温度，即初始温度 $\mathrm { { T _ { 0 } } }$ 。 

（10）读完温度后移入到恒温水槽中固定，根据温度变化情况确定读取温度时间，一般 在温度上升阶段每隔 1h读一次，下降阶段每隔 2h、4h、8h、12h读一次。 

（11）从开始记录第一次温度时，算起到 168h 时记录最后一次温度，末温 $\mathrm { T } _ { 1 6 8 }$ ，试验 测定结束。 

（12）全部试验过程热量计应整体浸在水中，养护水面至少高于热量计上表面 $1 0 \mathrm { m m }$ 每次记录温度时都要监测恒温水槽水温是否在 $2 0 ^ { \circ } \mathrm { C } \pm 0 . 1 ^ { \circ } \mathrm { C }$ 范围内。 

（13）拆开密封蜡，取下软木塞，取出截锥形圆筒，打开盖子，取出套管，观察套管中、 保温瓶中是否有水，如有水此次试验作废。 

# 3.4 结果计算

# 1）曲线面积的计算

根据所记录时间与水泥胶砂的对应温度，以时间为横坐标（ $1 \mathrm { c m } {  } 1 \mathrm { ^ { \circ } C }$ ）在坐标图纸上 作图，并画出 $2 0 \mathrm { { ^ \circ C } }$ 水槽温度恒温线。恒温线与胶砂温度曲线间的面积（恒温线以上的面积 为正面积，恒温线以下的面积为负面积）记为 $\sum F _ { 0 - X }$ 。 

2）试验用水泥质量 $G$ ，按式（T 0513-11）计算： 

$$
G = \frac {800}{4 + (P + 5 \%)} \quad (\mathrm {T} 0513 - 11)
$$

式中： $G$ ——试验用水泥质量（g）； 

$P$ — 标准稠度用水量（%）； 

800——试验用水泥胶砂总质量（g）； 

$5 \%$ ——加水系数。 

结果计算精确至 $1 \mathrm { g }$ 。 

3）试验中水质量 $M _ { 1 }$ ，按式（T 0513-12）计算： 

$$
M _ {1} = G \times (P + 5 \%) \quad (\text {T} 0513 - 12)
$$

式中： $M _ { 1 }$ —— 试验中用水量（g）； 

$P$ — 标准稠度用水量（%）。 

结果计算精确至 g。 

4）总热容量的计算 $C _ { P }$ 

根据水量及热量计的热容量 C，按式（T 0513-13）计算： 

$$
C _ {P} = \left[ 0. 8 4 \times \left(8 0 0 - M _ {1}\right) + 4. 1 8 1 6 \times M _ {1} + C \right] \tag {T0513-13}
$$

式中： $C _ { P }$ —— 装入水泥胶砂后热量计的总热容量（J/℃）； 

$M _ { 1 }$ — 试验中用水量（mL）； 

$C$ ——热量计的热容量（J/℃）。 

结果计算精确至 $0 . 1 \mathrm { J / ^ { \circ } C }$ 。 

5）总热量的计算 $Q _ { x }$ 

在某个水化龄期时，水泥水化放出的总热量为热量计中蓄积和散失到环境中热量的总和 $Q _ { x }$ ，按式（T 0513-14）计算： 

$$
Q _ {X} = C _ {P} \left(t _ {x} - t _ {x}\right) + K \sum F _ {0 - X} \tag {T0513-14}
$$

式中： $Q _ { x }$ — 某个龄期时水泥水化放出的总热量（J）； 

$C _ { P }$ — 装水泥胶砂后热量计的总热容量（J/℃）； 

$t _ { x }$ — 龄期为 $x$ 小时的水泥胶砂温度（℃）； 

$t _ { x }$ — 水泥胶砂初始温度（℃）； 

$K$ ——热量计的散热常数[J/(h·℃)]。 

结果计算精确至 0.1J。 

6）水泥水化热的计算 $q _ { x }$ 

在水化 x 小时水泥的水化热 $q _ { x }$ ，按式（T 0513-15）计算: 

$$
q _ {x} = \frac {Q _ {X}}{G} \quad (\mathrm {T} 0 5 1 3 - 1 5)
$$

式中： $q _ { x }$ ——水化 $\mathbf { X }$ 小时，单位质量水泥的水化热（J/g）； 

$Q _ { x }$ ——水化 $\mathbf { X }$ 小时，水泥水化放热总热量（J）； 

$G$ ——试验用水泥质量（g）。 

结果计算精确至 $1 \mathrm { J / g }$ 。 

试验结果以两次平行试验的算数平均值表示，结果精确至 $1 \mathrm { J / g }$ 。当两次试验结果大于 $1 2 \mathrm { J / g }$ 时，应重新试验。 

# 4 试验报告

试验报告应包括下列内容： 

（1） 要求检测的项目名称； 

（2） 原材料的品种、规格和产地； 

（3） 试验日期及时间； 

（4） 仪器设备的名称、型号及编号； 

（5） 环境温度和湿度； 

（6） 执行标准； 

（7） 试验方法； 

（8） 水化热； 

（9） 要说明的其他内容。 

# 条文说明

本方法参照《水泥水化热测定方法》（GB/T 12959—2008）编制，其中《水泥水化热测定方法》（GB /T 12959—2008）参照美国《水硬性水泥水化热测定方法》（ASTM C186—1998）、日本《水泥水化热测 定方法 溶解热法》（JIS R5203—1987）及欧洲《水化热测定方法—溶解热法》（EN 196-8:2003）、《定 量测定水化热—半绝热法》（EN 196-9:2003）等试验方法标准。溶解热法是依据热化学盖斯定律，化学反 应的热效应只与体系的初态和终态有关，而与反应的途径无关提出的。它是在热量计周围温度一定的条件 下，用未水化的水泥与水化一定龄期的水泥分别在一定浓度的标准酸溶液中溶解，测得溶解热之差，作为 该水泥在该龄期内所放出的水化热。直接法（代用法）是依据热量计在恒定的温度环境中，直接测定热量 计内水泥胶砂（因水泥水化产生）的温度变化，通过计算热量计内积蓄的和散失的热量总和，求得水泥水 化 7d内的水化热。 

# T 0514—2020 水泥氯离子含量试验方法

# 1 目的、适用范围和引用标准

本方法规定了磷酸蒸馏-汞盐滴定法测定水泥中氯离子含量的试验方法。 

本方法适用于通用硅酸盐水泥、道路硅酸盐水泥及指定采用本方法的其他品种水泥。 

引用标准： 

《分析实验室用水规格和试验方法》（GB/T 6682） 

《水泥取样方法》（GB/T 12573） 

# 2 仪具与材料

除另有说明外，所用试剂应不低于分析纯；用于标定与配制标准溶液的试剂应为基准试 剂；所用水应符合现行《分析实验室用水规格和试验方法》（GB/T 6682）中规定的蒸馏水 要求；本方法所列浓液体试剂的密度指 $2 0 \mathrm { { ^ \circ C } }$ 时的密度（ $\mathrm { { g } } / \mathrm { { c m } } ^ { 3 }$ ）。 

2.1 硝酸（ $\mathrm { H N O } _ { 3 }$ ）：密度 $1 . 3 9 \mathrm { \sim } 1 . 4 1 \mathrm { g / c m } ^ { 3 }$ ，或质量分数 $6 5 \% \sim 6 8 \%$ 。 

2.2 磷酸（ $\mathrm { H } _ { 3 } \mathrm { P O } _ { 4 }$ ）：密度 $1 . 6 8 ~ \mathrm { g / c m } ^ { 3 }$ 或质量分数 $> 8 5 \%$ 。 

2.3 乙醇（ $\mathrm { C _ { 2 } H _ { 5 } O H }$ ）：体积分数 $9 5 \%$ 或无水乙醇。 

2.4 过氧化氢（ $\mathrm { H } _ { 2 } \mathrm { O } _ { 2 }$ ）：质量分数 $3 0 \%$ 。 

2.5 氢氧化钠（NaOH）溶液[C $\mathrm { ( N a O H ) } = 0 . 5 \mathrm { m o l / L } ]$ ：将 2g 氢氧化钠溶于 $1 0 0 \mathrm { m L }$ 水中。 

2.6 硝酸溶液 $\mathrm { [ C ( H N O _ { 3 } ) = 0 . 5 m o l / L ] }$ ：取 3mL 硝酸（2.1），用水稀释至 $1 0 0 \mathrm { m L }$ 。 

2.7 氯离子标准溶液：准确称取 $0 . 3 2 9 7 \mathrm { g }$ 已在 $1 3 0 { \sim } 1 5 0 ^ { \circ } \mathrm { C }$ 烘 2h 的氯化钠，溶于少量水 中，然后移入1L容量瓶中，用水稀释至标线，摇匀。此溶液1mL含 $0 . 2 \mathrm { m g }$ 氯离子。吸取上 述溶液 $5 0 . 0 0 \mathrm { m L }$ ，注入 $2 5 0 \mathrm { m L }$ 容量瓶中，用水稀释至标线，摇匀。此溶液 1mL 含 $0 . 0 4 \mathrm { m g }$ 氯离子。 

2.8 硝酸汞标准滴定溶液 $[ \mathrm { C } ( \mathrm { H g } ( \mathrm { N O _ { 3 } } ) _ { 2 } ) { = } 0 . 0 0 1 \mathrm { m o l / L } ]$ 

（1）硝酸汞标准滴定溶液 $[ \mathrm { C } ( \mathrm { H g } ( \mathrm { N O _ { 3 } } ) _ { 2 } ) { = } 0 . 0 0 1 \mathrm { m o l / L } ]$ 的配制 

称取 $0 . 3 4 \mathrm { g }$ 硝酸汞 $\mathrm { [ H g ( N O _ { 3 } ) _ { 2 } \cdot 1 / 2 H _ { 2 } O ] }$ ，溶于 $1 0 \mathrm { m L }$ 硝酸（2.6）中，移入1L容量瓶内， 用水稀释至标线，摇匀。 

（2）硝酸汞标准滴定溶液 $[ \mathrm { C } ( \mathrm { H g ( N O _ { 3 } ) _ { 2 } } ) { = } 0 . 0 0 1 \mathrm { m o l / L } ]$ 的标定 

用微量滴定管准确加入 $5 . 0 0 \mathrm { m L }$ 浓度为 $0 . 0 4 \mathrm { m g / m L }$ 氯离子标准溶液（2.7）于 $5 0 \mathrm { m L }$ 锥形 瓶中，加入 $2 0 \mathrm { m L }$ 乙醇（2.3）及 $1 { \sim } 2$ 滴溴酚蓝指示剂（2.11），用氢氧化钠溶液（2.5）调 至溶液呈蓝色，然后用硝酸（2.6）调至溶液刚好变黄，再过量 1 滴（pH 约为 3.5），加入 10滴二苯偶氮碳酰肼指示剂（2.12），用硝酸汞标准滴定溶液滴定至樱桃红色出现。 

同时，进行空白试验。使用相同量的试剂，不加入氯离子标准溶液，按相同的测定步骤 进行试验。 

硝酸汞标准滴定溶液对氯离子的滴定度，按式（T0514-1）计算： 

$$
T _ {c l} = \frac {0 . 0 4 \times 5 . 0 0}{V _ {2} - V _ {1}} = \frac {0 . 2}{V _ {2} - V _ {1}} \tag {T0514-1}
$$

式中： $T _ { c l }$ — 硝酸汞标准滴定溶液对氯离子的滴定度（ $\mathrm { m g / m L }$ ）； 

$V _ { 2 }$ ——标定时消耗硝酸汞标准滴定溶液的体积（mL）； 

$V _ { 1 }$ ——空白试验消耗硝酸汞标准滴定溶液的体积（mL）； 

0.04——氯离子标准溶液的浓度（ $\mathrm { m g / m L }$ ）； 

5.00——加入氯离子标准溶液的体积（mL）。 

# 2.9 硝酸汞标准滴定溶液 $[ \mathrm { C } ( \mathrm { H g } ( \mathrm { N O _ { 3 } } ) _ { 2 } ) { = } 0 . 0 0 5 \mathrm { m o l / L } ]$

（1）硝酸汞标准滴定溶液 $[ \mathrm { C } ( \mathrm { H g } ( \mathrm { N O _ { 3 } } ) _ { 2 } ) { = } 0 . 0 0 5 \mathrm { m o l / L } ]$ 的配制 

称取 $1 . 6 7 \mathrm { g }$ 硝酸汞 $\mathrm { [ H g ( N O _ { 3 } ) _ { 2 } \cdot 1 / 2 H _ { 2 } O ] }$ ，溶于 $1 0 \mathrm { m L }$ 硝酸（2.6）中，移入 1L容量瓶内， 用水稀释至标线，摇匀。 

（2）硝酸汞标准滴定溶液 $[ \mathrm { C } ( \mathrm { H g } ( \mathrm { N O _ { 3 } } ) _ { 2 } ) { = } 0 . 0 0 5 \mathrm { m o l / L } ]$ 的标定 

用微量滴定管准确加入 $7 . 0 0 \mathrm { m L }$ 浓度为 $0 . 2 \mathrm { m g / m L }$ 的氯离子标准溶液（2.7）于 $5 0 \mathrm { m L }$ 锥 形瓶中，以下操作按 2.8中的（2）步骤进行。 

硝酸汞标准滴定溶液对氯离子的滴定度，按式（T0514-2）计算： 

$$
T _ {c l} = \frac {0 . 2 \times 7 . 0 0}{V _ {4} - V _ {3}} = \frac {1 . 4}{V _ {4} - V _ {3}} \tag {T0514-2}
$$

式中： $T _ { c l }$ — 硝酸汞标准滴定溶液对氯离子的滴定度（ $\mathrm { m g / m L }$ ）； 

$V _ { 4 }$ ——标定时消耗硝酸汞标准滴定溶液的体积（mL）； 

$V _ { 3 }$ ——空白试验消耗硝酸汞标准滴定溶液的体积（mL）； 

0.2——氯离子标准溶液的浓度（ $\mathrm { m g / m L }$ ）； 

7.00——加入氯离子标准溶液的体积（mL）。 

2.10 硝酸银溶液（ ${ 5 } \mathrm { g / L }$ ）：将5g硝酸银（ $\mathrm { A g N O } _ { 3 }$ ）溶于1L水中。 

2.11 溴酚蓝指示剂溶液（ $1 \mathrm { g / L }$ ）：将 $0 . 1 \mathrm { g }$ 溴酚蓝溶于 $1 0 0 \mathrm { m L }$ 乙醇（2.3）中。 

2.12 二苯偶氮碳酰肼溶液（ $1 0 \mathrm { g / L }$ ）：将 1g 二苯偶氮碳酰肼溶于 $1 0 0 \mathrm { m L }$ 乙醇（2.3）中。 

2.13 天平：感量为 $0 . 0 0 0 1 \mathrm { g }$ 。 

2.14 玻璃容量器皿：滴定管（分度值 $0 . 0 5 \mathrm { m L }$ ）、锥形瓶、容量瓶、移液管、称量瓶。 

2.15 测氯蒸馏装置：测氯蒸馏装置如图T 0514-1 所示。 

![](images/bf528a0f5b544d0fe1e940c79368d284a2ca78b5e376dbbbe4d6e0003b5c7da9.jpg)



图 T 0514-1 测氯蒸馏装置


1-吹气泵；2-转子流量计；3-洗气瓶，内装硝酸银溶液(2.10)；4-温控仪；5-电炉；6-石 英蒸馏管；7-炉膛保温犟；8-蛇形冷凝管； $9 { - } 5 0 \mathrm { m L }$ 锥形瓶 

# 3 试验准备

试样必须具有代表性和均匀性。由试验室试样缩分后的试样应不少于 $2 0 0 \mathrm { g }$ ，以四分法 或缩分器将试样缩减至不少于 $5 0 \mathrm { g }$ ，然后研磨至全部通过孔径为 $0 . 0 8 \mathrm { m m }$ 方孔筛，将试样充 分混匀，装入试样瓶中，密封保存，供测定用，其余作为原样密封保存备用。 

# 4 试验步骤

4.1 向 $5 0 \mathrm { m L }$ 锥形瓶中加入约 3mL 水及 5 滴硝酸溶液（2.6），放在冷凝管下端用以承 接蒸馏液，冷凝管下面的硅胶管插于锥形瓶的溶液中。 

4.2 称取约 $0 . 3 \mathrm { g }$ （m）试样，精确至 $0 . 0 0 0 1 \mathrm { g }$ ，置于已烘干的石英蒸馏管中，勿使试料 黏附于管壁。 

4.3 向蒸馏管中加入5滴过氧化氢（2.4）溶液，摇动后加入 5mL磷酸（2.2），套上磨 口塞，摇动待试料分解产生的二氧化碳气体大部分逸出后，将固定架套在石英蒸馏管上， 并将其置于温度 $2 5 0 { \sim } 2 6 0 ^ { \circ } \mathrm { C }$ 的测氯蒸馏装置（2.15）炉膛内，迅速以硅橡胶管连接好蒸馏管 的进出口部分（先连出气管，后连进气管），盖上炉盖。 

4.4 开动气泵，调节气流速度在 $1 0 0 { \sim } 2 0 0 \mathrm { m L / m i n }$ ，蒸馏 $1 0 { \sim } 1 5 \mathrm { m i n }$ 后关闭气泵，拆下连 接管，取出蒸馏管置于试管架内。 

4.5 用乙醇（2.3）吹洗冷凝管及其下面于锥形瓶内（乙醇用量约为 $1 5 \mathrm { m L }$ ）。由冷凝管 下部取出承接蒸馏液的锥形瓶，向其中加入1~2滴溴酚蓝指示剂（2.11），用氢氧化钠溶液 （2.5）调至溶液呈蓝色，然后用硝酸（2.6）调至溶液刚好变黄，再过量1 滴，加入10滴二 苯偶氮碳酰肼指示剂（2.12），用硝酸汞标准滴定溶液（2.8或2.9）滴定至樱桃红色出现。 

4.6 氯离子含量为 $0 . 2 \% { \sim } 1 \%$ 时，蒸馏时间应为约 $1 5 { \sim } 2 0 \mathrm { m i n }$ ；用硝酸汞标准滴定溶液[C $( \mathrm { H g } ( \mathrm { N O } _ { 3 } ) _ { 2 } ) \ = \mathrm { 0 . 0 0 5 m o l / L } ]$ 进行滴定。 

4.7 进行试样分析时，应同时进行空白试验，并对测定结果加以校正。 

# 5 结果计算

5.1 氯离子含量，按式（T0514-3）计算： 

$$
X _ {c l ^ {-}} = \frac {T _ {c l ^ {-}} \left(V _ {6} - V _ {5}\right)}{m \times 1000} \times 100 \% \tag{T0514 - 3}
$$

式中： clX — $X _ { _ { c l ^ { - } } }$ 氯离子的质量分数（%）； 

$T _ { _ { c l ^ { - } } }$ 每毫升硝酸汞标准滴定溶液（ $\mathrm { m g / m L }$ ），修约后保留有效数字三位； 

$V _ { 6 }$ ——空白试验消耗硝酸汞标准滴定溶液的体积（mL）； 

$V _ { 5 }$ — —滴定时消耗硝酸汞标准滴定溶液的体积（mL）； 

$m$ — 试样的质量（g）。 

结果计算精确至 $0 . 0 0 1 \%$ 。 

5.2 试验结果以两次平行试验的算数平均值表示，结果精确至 $0 . 0 0 1 \%$ ；氯离子测定结 果的允许差见表 T 0514-1。 


表 T 0514-1 氯离子测定结果的允许差


<table><tr><td>氯离子含量范围(%)</td><td>允许差(%)</td></tr><tr><td>0.00~0.10</td><td>0.002</td></tr><tr><td>0.10~0.30</td><td>0.010</td></tr><tr><td>0.30~1.00</td><td>0.020</td></tr></table>

# 6 试验报告

试验报告应包括下列内容： 

（1） 试样编号； 

（2） 要求检测的项目名称； 

（3） 原材料的品种、规格和产地； 

（4） 试验日期及时间； 

（5） 仪器设备的名称、型号及编号； 

（6） 环境温度和湿度； 

（7） 氯离子含量； 

（8） 要说明的其他内容。 

# 条文说明

本方法参照《水泥原料中氯离子的化学分析方法》（JC/T 420—2006）编制，测定水泥中氯离子含量， 其原理是用规定的蒸馏装置在 $2 5 0 { \sim } 2 6 0 ^ { \circ } C$ 温度条件下，以过氧化氢和磷酸分解试样，以净化空气作载体， 进行蒸馏分离氯离子，用稀硝酸作吸收液，蒸馏 $1 0 { \sim } 1 5 \mathrm { m i n }$ 后，用乙醇吹洗冷凝管及其下端于锥形瓶内，乙 醇的加入量占 $7 5 \%$ （体积分数）以上。在 pH为 3.5左右，以二苯偶氮碳酰肼为指示剂，用硝酸汞标准滴定 溶液进行滴定。 

空白试验是指不加入试样，按照相同的测定步骤进行试验并使用相同量的试剂，对得到的测定结果进 行校正。 

# T 0515—2020 水泥三氧化硫含量试验方法（硫酸钡质量法）

# 1 目的、适用范围和引用标准

本方法规定了硫酸钡质量法测定水泥中三氧化硫含量的试验方法。 

本方法适用于通用硅酸盐水泥、道路硅酸盐水泥及指定采用本方法的其他品种水泥。 

引用标准： 

《分析实验室用水规格和试验方法》（GB/T 6682） 

# 2 仪具与材料

除另有说明外，所用试剂应不低于分析纯；用于标定与配制标准溶液的试剂应为基准试 剂；所用水应符合现行《分析实验室用水规格和试验方法》（GB/T 6682）中规定的蒸馏水 要求；本方法所列浓液体试剂的密度指 $2 0 \mathrm { { ^ \circ C } }$ 时的密度（ $\mathrm { \ g } / \mathrm { c m } ^ { 3 }$ ）。 

2.1 天平：感量为 $0 . 0 0 0 1 \mathrm { g }$ 。 

2.2 滴定管：分度值为 $0 . 0 5 \mathrm { m L }$ 。 

2.3 干燥器：内装有变色硅胶的玻璃容器。 

2.4 高温炉：隔焰加热炉，在炉膛外围进行电阻加热，使用温度控制器准确控制炉 温，可控制温度 $7 0 0 ^ { \circ } \mathrm { C } \pm 2 5 ^ { \circ } \mathrm { C }$ 、 $8 0 0 ^ { \circ } \mathrm { C } \pm 2 5 ^ { \circ } \mathrm { C }$ 、 $9 0 0 ^ { \circ } \mathrm { C } \pm 2 5 ^ { \circ } \mathrm { C }$ 。 

2.5 盐酸（ $( 1 + 1$ ）：盐酸（体积密度为 $1 . 1 8 { \sim } 1 . 1 9 \mathrm { g / c m } ^ { 3 }$ ，质量分数 $3 6 \% \sim 3 8 \%$ 的盐酸溶液） 与水等体积组成的溶液。 

2.6 氯化钡溶液（ $1 0 0 \mathrm { g / L }$ ）：将 $1 0 0 \mathrm { g }$ 氯化钡（ $\mathrm { . B a C l } _ { 2 } \ 2 \mathrm { H } _ { 2 } \mathrm { O } )$ ）溶于水中，加水稀释至 1L。 

2.7 硝酸银溶液（ $5 \mathrm { g } / \mathrm { L }$ ）：将 $0 . 5 \mathrm { g }$ 硝酸银（ $\mathrm { A g N O } _ { 3 }$ ）溶于水中，加入 1mL 硝酸，加水 稀释至 $1 0 0 \mathrm { m L }$ ，储存在棕色瓶中。 

# 3 试验步骤

3.1 称取约 $0 . 5 \mathrm { g }$ 试样 $( m _ { 1 } )$ ），精确至 $0 . 0 0 0 1 \mathrm { g }$ ，置于 $2 0 0 \mathrm { m L }$ 烧杯中，加入约 $4 0 \mathrm { m L }$ 水， 搅拌使试样完全分散，在搅拌下加入 $1 0 \mathrm { m L }$ 盐酸（1+1），用平头玻璃棒压碎块状物，加热 煮沸并保持微沸 $5 { \sim } 1 0 \mathrm { m i n }$ 。用中速滤纸过滤，用热水洗涤 10~12 次，滤液及洗液收集于 $4 0 0 \mathrm { m L }$ 烧杯中。 

3.2 加水稀释至约 $2 5 0 \mathrm { m L }$ ，玻璃棒底部压一小片定量滤纸，盖上表面皿，加热煮沸， 在微沸下从杯口缓慢逐滴加入 10mL热的氯化钡溶液（2.6），继续微沸3min 以上使沉淀良 好地形成，然后在常温下静置 12~24h或温热处静置至少 4h 以上（有争议时，以常温下静置 12~24h 结果为准），溶液的体积应保持在约 $2 0 0 \mathrm { m L }$ 。用慢速定量滤纸过滤，用温水洗涤， 将滤液收集在试管中，加几滴硝酸银溶液，观察试管中溶液是否浑浊。如果浑浊，继续洗 涤并检验，直至硝酸银检验不再浑浊，即检验无氯离子为止。 

3.3 将沉淀及滤纸一并移入已灼烧恒量的瓷坩埚中，灰化完全后，放入 $8 0 0 { \sim } 9 5 0 ^ { \circ } \mathrm { C }$ 的高 温炉内灼烧 $3 0 \mathrm { { m i n } }$ ，取出坩埚，宜于干燥器中冷却至室温，称量（ $m _ { 2 }$ ）。反复灼烧，直至 恒量。 

# 4 结果计算

4.1 三氧化硫的质量分数，按式（T0515-1）计算： 

$$
w _ {S O _ {3}} = \frac {m _ {2} \times 0.343}{m _ {1}} \times 100 \% \tag{T0515 - 1}
$$

式中：wso — ${ { \boldsymbol { w } } _ { s o _ { 3 } } }$ 三氧化硫的质量分数（%）； 

$m _ { 2 }$ — 灼烧后沉淀的质量（g）； 

$m _ { 1 }$ — 试样的质量（g）； 

0.343— 硫酸钡对三氧化硫的换算系数。 

结果计算精确至 $0 . 0 1 \%$ 。 

4.2 试验结果以两次平行试验的算数平均值表示，结果精确至 $0 . 0 1 \%$ 。试验应同时进行 空白试验，并扣除空白试验值。 

# 5 试验报告

试验报告应包括下列内容： 

（1） 试样编号； 

（2） 要求检测的项目名称； 

（3） 原材料的品种、规格和产地； 

（4） 试验日期及时间； 

（5） 仪器设备的名称、型号及编号； 

（6） 环境温度和湿度； 

（7） 试验结果； 

（8） 要说明的其他内容。 

# 条纹说明

本方法与《水泥化学分析方法》（GB/T 176—2017）中硫酸钡法测定水泥三氧化硫含量方法等同。 

空白试验是指不加入试样，按照相同的测定步骤进行试验并使用相同量的试剂，对得到的测定结果进 行校正。 

# T 0516—2020 水泥碱含量试验方法（火焰光度法）

# 1 目的、适用范围和引用标准

本方法规定了用火焰光度计测定水泥中氧化钾和氧化钠含量的试验方法。 

本方法适用于通用硅酸盐水泥、道路硅酸盐水泥及指定采用本方法的其他品种水泥。 

引用标准： 

《分析实验室用水规格和试验方法》（GB/T 6682） 

# 2 仪具与材料

2.1 天平：感量为 $0 . 0 0 0 1 \mathrm { g }$ 。 

2.2 滴定管：分度值为 $0 . 0 5 \mathrm { m L }$ 

2.3 铂皿：容量为 $5 0 { \sim } 1 0 0 \mathrm { m L }$ 。 

2.4 火焰光度计：可稳定测定钾在波长 $7 6 9 \mathrm { n m }$ 处和钠在波长 $5 8 9 \mathrm { n m }$ 处的谱线强度。 

2.5 水：应采用符合现行《分析实验室用水规格和试验方法》（GB/T 6682）中规定的 蒸馏水。 

2.6 氢氟酸： $1 . 1 5 { \sim } 1 . 1 8 \mathrm { g } / \mathrm { c m } ^ { 3 }$ ，质量分数 $4 0 \%$ 。 

2.7 硫酸（1+1）：即分析纯硫酸（体积密度为 $1 . 8 4 \mathrm { g } / \mathrm { c m } ^ { 3 }$ ）与水等体积组成的溶液。 

2.8 甲基红指示剂溶液（ $2 \mathrm { g } / \mathrm { L }$ ）：将 $0 . 2 \mathrm { g }$ 甲基红溶解在 $1 0 0 \mathrm { m L }$ 。 

2.9 氨水（1+1）：即氨水（质量分数 $2 8 \% { \sim } 2 9 \%$ ）与水等体积组成的溶液。 

2.10 碳酸铵溶液：将 $1 0 \mathrm { g }$ 碳酸铵 $\mathrm { ( N H _ { 4 } ) _ { 2 } C _ { 2 } O _ { 4 } \cdot H _ { 2 } O }$ ，溶解于 $1 0 0 \mathrm { m L }$ 水中，用时现配。 

2.11 盐酸（1+1）：即盐酸（体积密度为 $1 . 1 8 { \sim } 1 . 1 9 \mathrm { g / c m } ^ { 3 }$ ，质量分数 $3 6 \% \sim 3 8 \%$ 的盐酸 溶液）与水等体积组成的溶液。 

2.12 氧化钾、氧化钠标准溶液及工作曲线绘制 

（1）氧化钾、氧化钠标准溶液的配制 

称取 $1 . 5 8 2 9 \mathrm { g }$ 已于 $1 0 5 { \sim } 1 1 0 ^ { \circ } \mathrm { C }$ 烘过 2h 的氯化钾（KCl，基准试剂或光谱纯）及 $1 . 8 8 5 9 \mathrm { g }$ 已于 $1 0 5 { \sim } 1 1 0 ^ { \circ } \mathrm { C }$ 烘过 2h的氯化钠（NaCl，基准试剂或光谱纯），精确至 $0 . 0 0 0 1 \mathrm { g }$ ，置于烧杯 中，加水溶解后，移入 $1 0 0 0 \mathrm { m L }$ 容量瓶中，用水稀释至标线，摇匀。储存于塑料瓶中。此标 准溶液每毫升含1mg 氧化钾及1mg 氧化钠。吸取 $5 0 . 0 0 \mathrm { m L }$ 上述标准溶液放入 $1 0 0 0 \mathrm { m L }$ 容量 瓶中，用水稀释至标线，摇匀。储存于塑料瓶中。此标准溶液每毫升含 $0 . 0 5 \mathrm { m g }$ 氧化钾和 $0 . 0 5 \mathrm { m g }$ 氧化钠。 

（2）火焰光度法工作曲线的绘制 

吸取每毫升含 1mg 氧化钾及 1mg 氧化钠的标准溶液 0mL、2.50mL、5.00mL、10.00mL、 $1 5 . 0 0 \mathrm { m L }$ 、 $2 0 . 0 0 \mathrm { m L }$ 分别放入 $5 0 0 \mathrm { m L }$ 容量瓶中，用水稀释至标线，摇匀。储存于塑料瓶中。 将火焰光度计（2.4）调节至最佳工作状态，按仪器使用规程进行测定。用测得的检流计读 

数作为相对应的氧化钾和氧化钠含量的函数，绘制工作曲线。 

2.13 乙醇或无水乙醇 $\mathrm { [ C _ { 2 } H _ { 5 } ( O H ) ] }$ ：乙醇的体积分数 $9 5 \%$ ，无水乙醇的体积分数不低于 $9 9 . 5 \%$ 。 

# 3 试验步骤

3.1 称取约 $0 . 2 \mathrm { g }$ 试样（ $m _ { 1 }$ ），精确至 $0 . 0 0 0 1 \mathrm { g }$ ，置于铂皿中，加入少量水润湿，加入 $5 { \sim } 7 \mathrm { m L }$ 氢氟酸和15~20滴硫酸（1+1），放入通风橱内低温电热板上加热，近干时摇动铂皿， 以防溅失，待氢氟酸驱尽后逐渐升高温度，继续将三氧化硫白烟驱尽，取下冷却。 

3.2 加入 $4 0 { \sim } 5 0 \mathrm { m L }$ 热水，压碎残渣使其溶解，加入 1 滴甲基红指示剂溶液（2.8），用 氨水（1+1）中和至黄色，再加入 $1 0 \mathrm { m L }$ 碳酸铵溶液（2.10），搅拌，然后放入通风橱内电 热板上加热至沸，并继续微沸 $2 0 { \sim } 3 0 \mathrm { m i n }$ 。 

3.3 用快速滤纸过滤，以热水充分洗涤，滤液及洗液收集于 $1 0 0 \mathrm { m L }$ 容量瓶中，冷却至 室温。用盐酸（1+1）中和至溶液呈微红色，用水稀释至标线，摇匀。在火焰光度计（2.4） 上，按仪器使用规程，在与 2.12相同的仪器条件下进行测定。 

3.4 在工作曲线 2.12 中（2）上分别查出氧化钾和氧化钠的含量（ $m _ { 2 }$ ）和（ $m _ { 3 }$ ）。 

# 4 结果计算

4.1 氧化钾和氧化钠的质量分数 $w _ { K _ { 2 } O }$ 和 $w _ { N a _ { 2 } O }$ ，分别按式（T 0516-1）和式（T 0516-2） 计算： 

$$
w _ {K _ {2} O} = \frac {m _ {2}}{1000 \times m _ {1}} \times 100 \% \tag{T0516 - 1}
$$

$$
w _ {N a _ {2} O} = \frac {m _ {3}}{1000 \times m _ {1}} \times 100 \% \tag{T0516 - 2}
$$

式中：wK O — $w _ { K _ { 2 } O }$ 氧化钾的质量分数（%）； 

$w _ { N a _ { 2 } O }$ — 氧化钠的质量分数（%）； 

$m _ { 1 }$ — 试料的质量（g）； 

$m _ { 2 }$ — 扣除空白试验值后 $1 0 0 \mathrm { m L }$ 测定溶液中氧化钾的含量（mg）； 

$m _ { 3 }$ — 扣除空白试验值后 $1 0 0 \mathrm { m L }$ 测定溶液中氧化钠的含量（mg）。 

结果计算精确至 $0 . 0 1 \%$ 。 

4.2 试验结果以两次平行试验的算数平均值表示，结果精确至 $0 . 0 1 \%$ 。试验应同时进行 空白试验，并扣除空白试验值。 

# 5 试验报告

试验报告应包括下列内容： 

（1） 试样编号； 

（2） 要求检测的项目名称； 

（3） 原材料的品种、规格和产地； 

（4） 试验日期及时间； 

（5） 仪器设备的名称、型号及编号； 

（6） 环境温度和湿度； 

（7） 试验结果； 

（8） 要说明的其他内容。 

# 条纹说明

本试验方法与《水泥化学分析方法》（GB/T 176—2017）中水泥氧化钾、氧化钠含量的火焰光度测定 方法（基准法）等同。水泥试样经氧氟酸-硫酸蒸发处理除去硅，用热水浸取残渣，以氨水和碳酸铵分离铁、 铝、钙、镁。滤液中的钾、钠用火焰光度计进行测定。 

空白试验是指不加入试样，按照相同的测定步骤进行试验并使用相同量的试剂，对得到的测定结果进 行校正。 

水泥中碱含量按 $w _ { N a _ { 2 } O } + 0 . 6 5 8 w _ { K _ { 2 } O }$ 计算值表示。 

# 3.2 水泥胶砂性能试验

# T 0506—2005 水泥胶砂强度试验方法（ISO 法）

# 1 目的、适用范围和引用标准

本方法规定了水泥胶砂强度的试验方法（ISO 法）。 

本方法适用于通用硅酸盐水泥、道路硅酸盐水泥及指定采用本方法的其他品种水泥。 

引用标准： 

《行星式水泥胶砂搅拌机》（JC/T 681） 

《水泥胶砂试体成型振实台》（JC/T 682） 

$\langle 4 0 \mathrm { m m } \times 4 0 \mathrm { m m }$ 水泥抗压夹具》（JC/T683） 

《水泥胶砂振动台》（JC/T 723） 

《水泥胶砂电动抗折试验机》（JC/T724） 

《水泥胶砂试模》（JC/T 726） 

# 2 仪具与材料

2.1 胶砂搅拌机：胶砂搅拌机属行星式，其搅拌叶片和搅拌锅做相反方向的转动。叶片 和锅由耐磨的金属材料制成，叶片与锅底、锅壁之间的间隙为叶片与锅壁最近的距离。制造 质量应符合现行《行星式水泥胶砂搅拌机》（JC/T681）的规定。 

2.2 振动台：应符合现行《水泥胶砂试体成型振实台》（JC/T682）的规定（图 T0506-1）。 由装有两个对称偏心轮的电动机产生振动，使用时固定于混凝土基座上。座高约 $4 0 0 \mathrm { m m }$ ， 混凝土的体积约 $0 . 2 5 \mathrm { m } ^ { 3 }$ ，质量约 $6 0 0 \mathrm { k g }$ 。为防止外部振动影响振实效果，可在整个混凝土基 座下放一层厚约 $5 \mathrm { m m }$ 的天然橡胶弹性衬垫。 

将仪器用地脚螺丝固定在基座上，安装后设备成水平状态，仪器底座与基座之间要铺一 层砂浆以确保他们的完全接触。 

2.3 代用振动台：代用振动台，其频率为 2800~3000 次/min，振动台为全波振幅 $0 . 7 5 \mathrm { { m m } = 0 . 0 2 \mathrm { { m m } } }$ 。代用胶砂振动台（图 T0506-2）应符合现行《水泥胶砂振动台》（JC/T723） 的规定。 

2.4 试模及下料漏斗： 

（1）试模为可装卸的三联模，由隔板、端板、底座等部分组成，制造质量应符合现行 《水泥胶砂试模》（JC/T 726）的规定。可同时成型三条截面为 $4 0 \mathrm { m m } { \times } 4 0 \mathrm { m m } { \times } 1 6 0 \mathrm { m m }$ 的棱 形试件。 

![](images/818c2a0504d59018b45070b182cfb06b9469b9333d15028226a33bbebc261c83.jpg)


![](images/68f1ac66e4c06aef18915885111e2bc36e22170700890f4d2c6deaf2e6d3561c.jpg)



图 T 0506-1 典型振动台



1-突头；2-凸轮；3-止动器；4-随动器


（2）下料漏斗：由漏斗和模套两部分组成（图T0506-3）。漏斗用厚为 $0 . 5 \mathrm { m m }$ 的白铁 皮制作，下料口宽度一般为 $4 { \sim } 5 \mathrm { m m }$ 。模套高度为 $2 0 \mathrm { m m }$ ，用金属材料制作。套模壁与模型 内壁应重叠，超出内壁不应大于 $1 \mathrm { m m }$ 。 

![](images/660f9a58c947997c6175705119523e0a1bfb7ea7c1e6c1613fff73f0504928e4.jpg)



图 T0506-2 代用胶砂振动台（尺寸单位：mm）



1-台面；2-弹簧；3-偏重轮；4-电动机


![](images/58b73d62d03cdeaafd31732acca027874b9fc5067670bec34f71b756a3e86b8e.jpg)



图 T 0506-3 下料漏斗（尺寸单位：mm）



1-漏斗；2-模套


# 2.5 抗折试验机和抗折夹具：

（1）抗折试验机：应符合现行《水泥胶砂电动抗折试验机》（JC/T 724）的规定。一 般采用双杠杆式的，也可采用性能符合要求的其他试验机。加荷与支撑圆柱必须用硬质钢材 制造。三根圆柱轴的三个竖向平面应平行，并在试验时继续保持平行和等距离垂直试件的方 向，其中一根支撑圆柱能轻微地倾斜使圆柱与试件完全接触，以便荷载沿试件宽度方向均匀 分布，同时不产生任何扭转应力。 

![](images/e9ac06127b3938b3d43ff7e813644668b7fffb9199a44b1845fc5a83dbeca215.jpg)



图 T0506-4 抗折强度测定加荷图（尺寸单位：mm）


（2）抗折夹具：应符合现行《水泥胶砂电动抗折试验机》（JC/T 724）的规定。 

（3）抗折强度也可用抗压强度试验机来测定，此时应采用符合上述规定的夹具。 

# 2.6 抗压试验机和抗压夹具：

（1）抗压试验机：以 $2 0 0 { \sim } 3 0 0 \mathrm { k N }$ 为宜。抗压试验机，在较大的五分之四量程范围内使 用时，记录的荷载应有 $\pm 1 . 0 \%$ 的精度，并具有按 2400N/s±200N/s 速率加荷的能力，应具有 一个能指示试件破坏时荷载的指示器。 

压力机的活塞竖向轴应与压力机的竖向轴重合，而且活塞作用的合力要通过试件中心。 压力机的下压板表面应与该机的轴线垂直并在加荷过程中一直保持不变。 

（2）抗压夹具：应由硬质钢材制成，受压面积为 $4 0 \mathrm { m m } { \times } 4 0 \mathrm { m m }$ ，并应符合现行 $\langle 4 0 \mathrm { m m } \times 4 0 \mathrm { m m }$ 水泥抗压夹具》（JC/T 683）的规定。 

2.7 天平：量程不小于 $2 0 0 0 \mathrm { g }$ ，感量不大于 $1 \mathrm { g }$ 。 

2.8 水泥：水泥试样从取样到试验要保持 24h 以上时，应将其储存在基本装满和气密的 容器中，这个容器不能和水泥反应。 

2.9 试验用砂：ISO 标准砂。 

2.10 试验用水：饮用水。仲裁试验时用蒸馏水。 

# 3试验环境

3.1 试件成型试验室应保持在试验室温度为 $2 0 ^ { \circ } C { \pm } 2 ^ { \circ } C$ （包括强度试验室），相对湿度大 于 $5 0 \%$ 。水泥试样、ISO标准砂、拌和水及试模等的温度应与室温相同。 

3.2 养护箱或雾室温度为 $2 0 ^ { \circ } \mathrm { C } \pm 1 ^ { \circ } \mathrm { C }$ ，相对湿度大于 $9 0 \%$ ；养护水的温度为 $2 0 ^ { \circ } \mathrm { C } \pm 1 ^ { \circ } \mathrm { C }$ 。 

3.3 试件成型试验室空气温度和相对湿度应在工作期间早晚至少各记录一次。养护箱或 雾室温度和相对湿度至少每 4h记录一次。 

# 4 试件制备

4.1 成型前将试模擦净，四周的模板与底座的接触面上应涂黄油，紧密装配，防止漏浆， 内壁均匀地刷一薄层机油。 

4.2 水泥与ISO 标准砂的质量比为1:3，水灰比为 0.5。火山灰质硅酸盐水泥、粉煤灰硅 酸盐水泥、复合硅酸盐水泥和掺火山灰质混合材料的流动度小于 $1 8 0 \mathrm { m m }$ 时，应以 0.01整倍 数递增的方法将水灰比调整至胶砂流动度不小于 $1 8 0 \mathrm { m m }$ 为止。 

4.3 每成型三条试件需称量的材料及用量为：水泥 $4 5 0 \mathrm { g } { \pm } 2 \mathrm { g }$ ，ISO 标准砂 $1 3 5 0 \mathrm { g } { \pm } 5 \mathrm { g }$ ，水 225mL±1mL。 

4.4 将水加入锅中，再加入水泥，把锅放在固定架上。然后立即开动机器，低速搅拌 30s 后，在第二个30s开始的同时均匀将砂子加入，机器再高速搅拌30s。 

停拌90s，在第一个 15s 内用胶皮刮具将叶片和锅壁上的胶砂刮入锅中。在高速下继续 

搅拌 60s。在各个阶段时间误差应在±1s 内。 

4.5 用振动台时，将空试模和模套固定在振动台上，用适当的勺子直接从搅拌锅中将胶 砂分为两层装入试模。装第一层时，每个槽里约放 $3 0 0 \mathrm { g }$ 砂浆，用大播料器垂直架在模套顶 部，沿每个模槽来回一次，将料层播平，接着振实 60 次。再装入第二层胶砂，用小播料器 播平，再振实60次。移走模套，并用刮尺以 $9 0 ^ { \circ }$ 的角度架在试模顶的一端，沿试模长度方 向以横向锯割动作慢慢向另一端移动，一次将超出试模的胶砂刮去。并用同一直尺将试件表 面抹平。 

4.6 用代用振动台成型时，同时将试模及下料漏斗卡紧在振动台台面中心。将搅拌好的 全部胶砂均匀地装于下料漏斗中，开动振动台 $1 2 0 \mathrm { s } { \pm } 5 \mathrm { s }$ 停车。振动完毕，取下试模，用刮平 尺按上述方法刮去多余胶砂并抹平试件。 

4.7 在试模上作标记或加字条表明试件的编号和试件相对于振动台的位置。两个龄期以 上的试件，编号时应将同一试模中的三条试件分在两个以上的龄期内。 

4.8 试验前或更换水泥品种时，搅拌锅、叶片和下料漏斗等须抹擦干净。 

# 5 养护

5.1 编号后，将试模放入养护箱养护，养护箱内箅板必须水平。水平放置时刮平面应朝 上。对于 24h 龄期的，应在破型试验前 $2 0 \mathrm { m i n }$ 内脱模。对于 24h 以上龄期的，应在成型后 20~24h 内脱模。脱模时要非常小心，应防止试件损伤。硬化较慢的水泥允许延期脱模，但 须记录脱模时间。 

5.2 试件脱模后即放入水槽中养护，试件之间间隙或试件上表面的水深不得小于 5mm。 每个养护池中只能养护同类水泥试件，并应保持恒定水位，不允许养护期间全部换水。 

5.3 除24h龄期或延迟 48h脱模的试件外，任何到龄期的试件应在试验（破型）前 15min 从水中取出。抹去试件表面沉淀物，并用湿布覆盖。 

# 6 抗折强度试验

6.1 以中心加荷法测定抗折强度。采用杠杆式抗折试验机试验时，试件放入前，应使杠 杆呈水平状态。试件放入后调整夹具，使杠杆在试件折断时尽可能地接近水平位置。 

6.2 抗折试验加荷速度为 $5 0 \mathrm { N / s { \pm } 1 0 \mathrm { N / s } }$ ，直至折断。并保持两个半截棱柱处于潮湿状态 直至抗压试验。 

6.3 抗折强度，按式（T0506-1）计算： 

$$
R _ {f} = \frac {1 . 5 F _ {f} \cdot L}{b ^ {3}} \tag {T0506-1}
$$

式中： $R _ { f }$ ——抗折强度（MPa）； 

$F _ { f }$ — 破坏荷载（N）； 

$L$ ——支撑圆柱中心距（mm）； 

$b$ — 试件断面正方形的边长，为 $4 0 \mathrm { m m }$ 。 

结果计算精确至 $0 . 1 \mathrm { M P a }$ 。 

6.4 取三块试件抗折强度测定值的算术平均值，结果精确至 $0 . 1 \mathrm { M P a }$ 。当三个强度值中 有超过平均值 $\pm 1 0 \%$ 的值时，应剔除后再平均，以平均值作为抗折强度试验结果。 

# 7 抗压强度试验

7.1 抗折试验后的两个断块应立即进行抗压试验。抗压试验须用抗压夹具进行，试件受 压面为试件成型时的两个侧面，面积为 $4 0 \mathrm { m m } \times 4 0 \mathrm { m m }$ 。试验前应清除试件受压面与加压板间 的砂粒或杂物。试验时以试件的侧面作为受压面，试件的底面靠紧夹具定位销，并使夹具对 准压力机压板中心。 

7.2 压力机加荷速度应控制在 $2 4 0 0 \mathrm { N / s } { \pm } 2 0 0 \mathrm { N / s }$ 速率范围内，在接近破坏时更应严格掌 握。 

7.3 抗压强度，按式（T0506-2）计算： 

$$
R _ {c} = \frac {F _ {c}}{A} \tag {T0506-2}
$$

式中： $R _ { c }$ ——抗压强度（MPa）； 

$F _ { c }$ — 破坏荷载（N）； 

$A$ ——受压面积（ $\mathrm { m m } ^ { 2 }$ ）（ $4 0 \mathrm { m m } \times 4 0 \mathrm { m m }$ ）。 

结果计算精确至 $0 . 1 \mathrm { M P a }$ 。 

7.4 取六个抗压强度测定值的算术平均值，结果精确至 $0 . 1 \mathrm { M P a }$ 。如果六个强度值中有 一个值超过平均值 $\pm 1 0 \%$ ，应剔除后再以剩下的五个结果平均。如果五个值中再有超过平均 值 $\pm 1 0 \%$ 的，则此组试件无效。 

# 8 试验报告

试验报告应包括下列内容： 

（1） 要求检测的项目名称； 

（2） 原材料的品种、规格和产地； 

（3） 试验日期及时间； 

（4） 仪器设备的名称、型号及编号； 

（5） 环境温度和湿度； 

（6） 执行标准； 

（7） 不同龄期对应的水泥试样的抗折强度、抗压强度，报告中应包括所有单个强度结 

果（包括舍去的试验结果）和计算出的平均值； 

（8） 要说明的其他内容。 

# 条文说明

本方法参照《水泥胶砂强度检验方法（ISO 法）》（GB/T 17671—1999）编制。各龄期（试件龄期从 水泥加水搅拌开始算起）的试件必须在下列时间内进行强度试验，详见表 T 0506-1 所示。 


表 T 0506-1 各龄期强度试验时间范围


<table><tr><td>龄期时间</td><td>试验时间</td></tr><tr><td>24h</td><td>24h±15min</td></tr><tr><td>48h</td><td>48h±30min</td></tr><tr><td>72h</td><td>72h±45min</td></tr><tr><td>7d</td><td>7d±2h</td></tr><tr><td>28d</td><td>28d±8h</td></tr></table>

# T 0507—2005 水泥胶砂流动度试验方法

# 1 目的、适用范围和引用标准

本方法规定了水泥胶砂流动度的试验方法。 

本方法适用于通用硅酸盐水泥、道路硅酸盐水泥及指定采用本方法的其他品种水泥。 

引用标准： 

水泥胶砂强度试验方法（ISO 法）（T 0506） 

《行星式水泥胶砂搅拌机》（JC/T 681） 

# 2 仪具与材料

2.1 胶砂搅拌机：应符合现行《行星式水泥胶砂搅拌机》（JC/T 681）的规定。 

2.2 水泥胶砂流动度测定仪（简称跳桌）：技术要求及其安装方法，应符合附录 T0507A 的规定。 

2.3 试模：用金属材料制成，由截锥圆模和模套组成。截锥圆模内壁须光滑，尺寸为： 高度 $6 0 \mathrm { m m } \pm 0 . 5 \mathrm { m m }$ ；上口内径 $7 0 \mathrm { m m } { \pm } 0 . 5 \mathrm { m m }$ ；下口内径 $1 0 0 \mathrm { m m } { \pm } 0 . 5 \mathrm { m m }$ ；下口外径 $1 2 0 \mathrm { m m }$ 。 模套与截锥圆模配合使用。 

2.4 捣棒：用金属材料制成，直径为 $2 0 \mathrm { m m } { \pm } 0 . 5 \mathrm { m m }$ ，长度约为 $2 0 0 \mathrm { m m }$ ，捣棒底面与侧 面成直角，其下部光滑，上部手柄滚花。 

2.5 卡尺：量程为 $2 0 0 \mathrm { m m }$ ，分度值为 $0 . 5 \mathrm { m m }$ 。 

2.6 小刀：刀口平直，长度大于 $8 0 \mathrm { m m }$ 。 

2.7 秒表：分度值为1s。 

# 3 试验准备

# 3.1 材料制备

胶砂材料用量按相应标准要求或试验设计确定。水泥试样、标准砂和试验水及试验条件 应符合T0506的规定。 

# 3.2 胶砂制备

应按T0506中的有关规定进行制备。 

# 4 试验步骤

4.1 如跳桌在24h 内未被使用，先空跳一个周期25次。 

4.2 在制备胶砂的同时，用潮湿棉布擦拭跳桌台面、试模内壁、捣棒以及与胶砂接触的 用具，将试模放在跳桌台面中央并用潮湿棉布覆盖。 

4.3 将拌好的胶砂分两层迅速装入流动试模，第一层装至截锥圆模高度约 2/3 处，用小 

刀在相互垂直的两个方向上各划 5 次，用捣棒由边缘至中心均匀捣压 15 次，之后装第二层 胶砂，装至高出截锥圆模约 $2 0 \mathrm { m m }$ ，用小刀划10次，再用捣棒由边缘至中心均匀捣压 10次。 捣压力量应恰好足以使胶砂充满截锥圆模。捣压深度，第一层捣至胶砂高度的 1/2，第二层 捣实不超过已捣实底层表面。捣压顺序见图T 0507-1和图T 0507-2。装胶砂和捣压时，用 手扶稳试摸，不要使其移动。 

![](images/e6cf718f58ef3e4764123fcfb86e2c09ce872fedd905a485a9fdf96eac446ddb.jpg)



图 T 0507-1 第一层捣压顺序


![](images/2bd78fc314573bb74c29df902af40d4b90701c072f9d2f8c6b25e352c488a91f.jpg)



图 T 0507-2 第二层捣压顺序


4.4 捣压完毕，取下模套，用小刀由中间向边缘分两次将高出截锥圆模的胶砂刮去并抹 平，擦去落在桌面上的胶砂。将截锥圆模垂直向上轻轻提起，立刻开动跳桌，每秒钟一次， 在 25s±1s 内完成 25 次跳动。 

4.5 跳动完毕，用卡尺测量胶砂底面最大扩散直径及与其垂直方向的直径，计算平均值， 精确至 1mm，即为该水量的水泥胶砂流动度。流动度试验，从胶砂拌和开始到测量扩散直 径结束，须在6min 内完成。 

4.6 电动跳桌与手动跳桌测定的试验结果发生争议时，以电动跳桌为准。 

# 5 试验报告

试验报告应包括下列内容： 

（1） 要求检测的项目名称； 

（2） 原材料的品种、规格和产地； 

（3） 试样编号； 

（4） 试验日期及时间； 

（5） 仪器设备的名称、型号及编号； 

（6） 环境温度和湿度； 

（7） 执行标准； 

（8） 使用砂的类型； 

（9） 水泥胶砂流动度； 

（10） 要说明的其他内容。 

# 附录 T 0507 A 跳桌及其安装

本附录规定了跳桌的技术要求和安装方法，适用于跳桌的结构设计和性能检定。 

# A.1 技术要求

A.1.1 跳桌（图 T0507A-1）主要由跳动部分和机架部分组成。 

![](images/e640b6756aec32c7cf20ac3c77b46d3d7ad4d48e397c14fd72bf8b5162d2629a.jpg)



图 T 0507A-1 跳桌


1-机架；2-接近开关；3-电机；4-凸轮；5-滑轮；6-推杆；7-圆盘桌面； 

8-捣棒；9-模套；10-截锥圆模 

A.1.2 跳动部分是由圆盘桌面和推杆构成。总质量为 $4 . 3 5 \mathrm { k g } \pm 0 . 1 5 \mathrm { k g }$ ，且以推杆为中心均 匀分布。圆盘桌面直径 $3 0 0 \mathrm { m m } { \pm } 1 \mathrm { m m }$ ，由硬度不低于200HB的铸钢制成，边缘厚度约 $5 \mathrm { m m }$ 。 其上表面应光滑、平整，并镀硬铬。表面粗糙度 Ra 在 $0 . 8 \mathrm { \sim } 1 . 6 \mu \mathrm { m }$ 之间。左面中心有直径为 $1 2 5 \mathrm { m m }$ 的刻圆，用以确定锥形试模的位置。从圆盘外缘指向中心有 8条线，相隔 45°分布。 桌面有六根辐射状筋，并以相隔 $6 0 ^ { \circ }$ 分布。圆盘表面的平面度不超过 $0 . 1 \mathrm { m m }$ 。跳动部分下落 瞬间，拖轮不应与凸轮解除。跳桌落距为 $1 0 . 0 \mathrm { m m } { \pm } 0 . 2 \mathrm { m m }$ 。推杆与机架孔的公差间隙为 $0 . 0 5 { \sim } 0 . 1 0 \mathrm { m m }$ 。 

A.1.3 凸轮（图 T 0507A-2）由钢制成，其外表面轮廓线应符合阿基米德螺旋线，其半 径在 $3 6 0 ^ { \circ }$ 内由 $2 7 \mathrm { m m }$ 均匀升至 $3 9 \mathrm { m m }$ ，凸轮外表面应光滑。 

![](images/8277fe64529eb9fc399085d80a799ec3f16d6b0c7c59bc5d534cb1b83f6635ab.jpg)



T0507A-2 凸轮示意图（尺寸单位：mm）


A.1.4 机架是由钢制成的坚固整体，有三根相隔 120°分布的增强筋延伸整个机架高度。 机架孔周围环状精磨。机架孔的轴线应与圆盘上表面垂直。当圆盘下落和机架解除时，接触 面应保持光滑，并与圆盘上表面成平行状态，同时360°范围内完全接触。 

A.1.5 转动轴与转速为 $6 0 \mathrm { r / m i n }$ 无外带减速装置的电机或手动轮连接，其转动机构能保 证跳桌在 $2 5 \mathrm { s } { \pm } 1 \mathrm { s }$ 内完成25次跳动。 

A.1.6 跳桌底座有三个直径为 $1 2 \mathrm { m m }$ 的孔，以便与基座连接，三个孔分布在边长为 $2 0 0 \mathrm { m m }$ 的圆上。 

# A.2 安装和保养

A.2.1 跳桌宜通过膨胀螺栓安装在已硬化的水平混凝土基座上。基座由普通混凝土浇筑 而成，基部约为 $4 0 0 \mathrm { m m } { \times } 4 0 0 \mathrm { m m }$ ，高约 $6 9 0 \mathrm { m m }$ 。 

A.2.2 推杆及其轴孔须保持清洁，并稍涂润滑油。圆盘与机架接触面不应有油。凸轮表 面上涂油可减少操作摩擦。 

# A.3 检定

安装好的跳桌用标准样（JBW 01-1-1）标样检定，测定的流动度值与标准样给定的流动 度相差在规定范围内，则跳桌的使用性能合格。 

# T 0510—2005 水泥胶砂耐磨性试验方法

# 1 目的、适用范围和引用标准

本方法规定了水泥胶砂耐磨性的试验方法。 

本方法适用于通用硅酸盐水泥、道路硅酸盐水泥及指定采用本方法的其他品种水泥。 

引用标准： 

水泥胶砂强度试验方法（ISO 法）（T 0506） 

《行星式水泥胶砂搅拌机》（JC/T 681） 

《水泥胶砂振动台》（JC/T 723） 

# 2 仪具与材料

2.1 水泥胶砂耐磨性试验机：应符合附录T0510 A的规定。 

2.2 试模： 

（1）水泥胶砂耐磨性试验用试模由侧板、端板、底座、紧固装置及定位销组成，如图 T0510-1所示。各组件可以拆卸组装。试模模腔有效容积为 $1 5 0 \mathrm { m m } { \times } 1 5 0 \mathrm { m m } { \times } 3 0 \mathrm { m m }$ 。 

（2）侧板与端板由 45 号钢制成，表面粗糙度 Ra 不大于 $6 . 3 \mu \mathrm { m }$ ，组装后模框上下面的 平行度不大于 $0 . 0 2 \mathrm { m m }$ ，模框应有成组标记。 

（3）底座用HT 20-40灰口铸铁加工，底座上表面粗糙度Ra不大于 $6 . 3 \mu \mathrm { m }$ ，平面度不 大于 $0 . 0 3 \mathrm { m m }$ ，底座非加工面经涂漆无流痕。 

（4）侧板、端板与底座紧固后，最大翘起量应不大于 $0 . 0 5 \mathrm { m m }$ ，其模腔对角线长度误 差不大于 $0 . 1 \mathrm { m m }$ 。 

（5）紧固装置应灵活，放松螺旋时侧板应能方便地从端板中取出或装入。 

（6）试模总质量：约为 $6 . 0 { \sim } 6 . 5 \mathrm { k g }$ 

![](images/45381cfe026859271317ca2d58a3cb4f82b2f660daf5e0f7246e72e9831a6886.jpg)



图T0510-1 试模示意图（尺寸单位：mm）


1-侧板；2-端板；3-底座；4-紧固装置；5-定位销 

2.3 模套：结构与尺寸如图 T 0510-2 所示。 

![](images/3fcaaf889177574fb8bb0d256150490ab6ec397f76bb2489971b009f690b0810.jpg)



图 T 0510-2 模套（尺寸单位：mm）


2.4 干燥箱：温度控制不小于 $1 1 5 \mathrm { { \circ } C }$ 且带有鼓风装置。 

2.5 胶砂搅拌机：应符合现行《行星式水泥胶砂搅拌机》（JC/T 681）的规定。 

2.6 胶砂振动台：应符合现行《水泥胶砂振动台》（JC/T 723）的规定。 

2.7 天平：最大量程不小于 $2 0 0 0 \mathrm { g }$ ，感量不大于 $1 \mathrm { g }$ 

2.8 小刀：厚 $2 { \sim } 3 \mathrm { m m }$ 、宽 $2 0 \mathrm { m m }$ 、长 $2 0 0 { \sim } 3 0 0 \mathrm { m m }$ 。 

# 3 试验环境

3.1 成型室及养护箱的温度、湿度要求：
