Repository: liuxinrongjinmu/ai_rag_Engineering_Quality_Inspection

# 工程质检RAG系统

> 公路工程质量检测智能问答系统 - 使用LangChain框架 + ChromaDB向量数据库

## 项目概述

基于RAG（检索增强生成）技术的公路工程质量检测智能问答系统。系统支持本地知识库检索与网络检索的混合检索，能够准确回答工程质量检测相关的技术问题，并提供可追溯的来源依据。

### 核心特性

- **LangChain框架**：基于LangChain 0.3.x重构，使用LCEL链式调用语法
- **混合检索**：向量检索 + BM25关键词检索 + 网络检索
- **语义重排序**：DashScope gte-rerank模型语义重排序，不可用时自动回退到本地优先策略
- **LLM查询重写**：规则重写 + LLM智能重写，将口语化查询转为规范术语
- **智能缓存**：内存缓存热门查询，命中时<100ms响应
- **流式输出**：SSE流式返回答案（含完整来源信息），提升用户体验
- **来源追溯**：每个答案可追溯到具体文档和章节，支持查看前后文上下文
- **本地优先**：优先使用本地知识库，网络检索作为补充
- **配置化CORS**：跨域来源支持环境变量配置，生产环境可限制具体域名

---

File: data/processed/公路工程水泥及水泥混凝土试验规程（JTG 3420-2020）新版.md (part 3 of 8)
# 公路工程水泥及水泥混凝土试验规程
（1）成型室： $2 0 ^ { \circ } C { \pm } 2 ^ { \circ } C$ ，相对湿度大于 $5 0 \%$ 。 

（2）养护箱： $2 0 ^ { \circ } \mathrm { C } \pm 1 ^ { \circ } \mathrm { C }$ ，相对湿度大于 $9 0 \%$ 。 

（3）养护水： $2 0 ^ { \circ } \mathrm { C } \pm 1 ^ { \circ } \mathrm { C }$ 。 

3.2 试样、天然石英砂和试验用水，以及试模的温度应与室温相同。 

# 4 试验准备

4.1 水泥试样：应充分拌匀，通过 $0 . 9 \mathrm { m m }$ 方孔筛，在试验前一天送到试验室储存。 

4.2 试验用砂：粒径范围在 $0 . 5 { \sim } 1 . 0 \mathrm { m m }$ 的天然石英砂。 

4.3 试验用水：应是洁净的饮用水。 

4.4 成型前将试模擦净，模板与底座的接触面应涂黄油，紧密装配，防止漏浆，内壁均 匀刷上一薄层机油。 

4.5 试件的灰砂比为1:2.5，水灰比为0.44。每一试样需成型 3块试件，分别搅拌和成型。 每成型1块试件应称水泥 $4 0 0 \mathrm { g }$ 、，天然石英砂 $1 0 0 0 \mathrm { g }$ 、水 $1 7 6 \mathrm { m L }$ 。 

4.6 将水加入锅中，再加入水泥，把锅放在固定架上，然后立即开动机器，低速搅拌 30s 后，在第二个 30s 开始的同时均匀将石英砂加入。停拌 90s，在第一个 15s 内用胶皮刮具将 叶片和锅壁上的胶砂刮入锅中。在高速下继续搅拌60s。各个阶段的时间误差不得超过1s。 

4.7 在胶砂搅拌的同时，将试模及模套卡紧在振动台台面中心位置，并将拌和好的全部 胶砂均匀地装入试模内，开动振动台，约10s时开始用小刀插划胶砂，横划14 次，竖划14 次，另外在试件四角分别用小刀插 10 次，整个插捣工作在 90s 内完成。胶砂插划方法如图 

T 0510-3 所示。振动 120s±5s 后自动停机。 

![](images/59ed501e73314d538ee8c4f55e12ced5dbf867748dbbf5d0478e4d02737ca4bf.jpg)



图 T 0510-3 胶砂插划方法


4.8 振毕，取下试模，去掉模套。立即放入养护箱中养护约 4h 后取出锯平、编号，再 放回养护箱中养护 $2 4 \mathrm { h } \pm 2 \mathrm { h }$ （从加水开始算起）取出脱模。脱模时应防止试件损伤，硬化较 慢的水泥允许延长脱模时间，但需记录脱模时间。 

4.9 脱模后，立即将试件放入 $2 0 ^ { \circ } \mathrm { C } \pm 1 ^ { \circ } \mathrm { C }$ 的水中养护，彼此间应留有间隙，水面至少高出 试件 $2 0 \mathrm { m m }$ ，试件在水槽中养护到 27d龄期取出，立即擦干立放，在空气中自然干燥 24h， 在 $6 0 ^ { \circ } C \pm 5 ^ { \circ } C$ 的烘箱中烘干4h，然后冷却至室温。 

# 5 试验步骤

5.1 取经干燥处理后的试件，将刮平面朝下，放至耐磨性试验机的水平转盘上，做好定 位标记，并用夹具轻轻固紧。接着在 300N 负荷下预磨 30 转，取下试件扫净粉粒称量，该 质量作为试件的原始质量（ $m _ { 1 }$ ）；然后再将试件放回水平转盘原来的位置上放平、固紧（注 意不要在试件与转盘之间残留有颗粒，以免影响试件与磨头的接触），再磨 40 转，取下试 件扫净粉粒，并称质量（ $m _ { 2 }$ ）。整个磨损过程应将吸尘器对准试件磨损面，使磨下的粉尘 及时从磨损面吸走。 

5.2 花轮磨头与水平转盘作相反方向转动，磨头沿着试件表面环形轨迹磨削，使试件表 面产生一个内径约为 $3 0 \mathrm { m m }$ 、外径约为 $1 3 0 \mathrm { m m }$ 的环形磨损面。 

5.3 花轮片磨损质量损失 $0 . 5 \mathrm { g }$ 时，应将同一组的花轮片内外调换位置，再磨损 $0 . 5 \mathrm { g }$ 时， 应予淘汰。 

# 6 结果计算

6.1 单位面积的磨损量，按式（T0510-1）计算： 

$$
G = \frac {m _ {1} - m _ {2}}{0 . 0 1 2 5} \tag {T0510-1}
$$

式中： $G$ ——单位面积的磨损量（ $\mathrm { \ k g / m } ^ { 2 }$ ）； 

$m _ { 1 }$ — 试件的原始质量（kg）； 

m2 $m _ { 2 }$ 试件磨损后的质量（kg）； 

0.0125——磨损面积（ $\mathrm { m } ^ { 2 }$ ）。 

结果计算精确至 $0 . 0 0 1 \mathrm { k g / m } ^ { 2 }$ 。 

6.2 取3块试件结果的平均值作为试件的磨损结果，结果精确至 $0 . 0 0 1 \mathrm { k g / m } ^ { 2 }$ 。如果其中 一个试件的磨损量大于平均值的 $1 5 \%$ ，应予以剔除，取余下两块试件结果的平均值作为磨 耗值；当两个试件的磨损量均大于平均值的 $1 5 \%$ 时，则此次试验无效，应重新试验。 

# 7 试验报告

试验报告应包括下列内容： 

（1） 要求检测的项目名称； 

（2） 原材料的品种、规格和产地； 

（3） 试验日期及时间； 

（4） 仪器设备的名称、型号及编号； 

（5） 环境温度和湿度； 

（6） 执行标准； 

（7） 水泥胶砂的磨损量； 

（8） 要说明的其他内容。 

# 附录 T 0510 A 水泥胶砂耐磨性试验机

# A.1 结构

水泥胶砂耐磨性试验机由直立主轴、水平转盘、传动机构和控制系统组成。主轴和转盘 不在同一轴线上，主轴和转盘同时按相反方向转动，主轴下端配有磨头连结装置，可以装卸 磨头。 

# A.2 技术要求

A.2.1 主轴与水平转盘垂直度，测量长度 $8 0 \mathrm { m m }$ 时偏离度不大于 $0 . 0 4 \mathrm { m m }$ 。 

A.2.2 水平转盘转速 $1 7 . 5 \mathrm { r / m i n } { \mathrel { \pm } } 0 . 5 \mathrm { r / m i n }$ ，主轴与转盘转速比为 35:1。 

A.2.3 主轴与转盘的中心距为 $4 0 \mathrm { m m } { \pm } 0 . 2 \mathrm { m m }$ 。 

A.2.4 负荷分为 200N、300N、400N 三档，误差不超过 $1 \%$ 。 

A.2.5 主轴升降行程不小于 $8 0 \mathrm { m m }$ ，磨头最低点距水平转盘工作面不大于 $2 5 \mathrm { m m }$ 。 

A.2.6 水平转盘上配有能夹紧试件的卡具，卡头单向行程为 $1 5 0 _ { - 1 } ^ { + 4 } \mathrm { m m }$ 。卡夹宽度不小于 $5 0 \mathrm { m m }$ 。夹紧试件后应保证试件不上浮或翘起。 

A.2.7 花轮磨头（图 T 0510A-1）由三组花轮组成，按星形排列成等分三角形，花轮与 轴心最小距离为 $1 6 \mathrm { m m }$ ，最大距离为 $2 5 \mathrm { m m }$ 。每组花轮由两片花轮片装配而成，其间隔为 2.6 ${ \sim } 2 . 8 \mathrm { m m }$ 。花轮片直径为 $2 5 _ { 0 } ^ { + 0 . 0 2 } \mathrm { m m }$ ，厚度为 $3 _ { 0 } ^ { + 0 . 0 2 } \mathrm { m m }$ ，边缘上均匀分布 12 个矩形齿，齿宽为 

$3 . 3 \mathrm { m m }$ ，齿高为 $3 \mathrm { m m }$ 由不小于HRC 60 硬质钢制成。 

A.2.8 机器上装有必要的电器控制器，具有0~999转盘数字自动控制显示装置，其转数 误差小于1/4转，并装有电源电压监测表及自动停车报警装置，电器绝缘性能良好，噪音小 于 90dB。 

A.2.9 吸尘器装置：随时将磨下的粉尘吸走。 

![](images/dc9cf76ace8677f54d43d7bc7c5d0f4826f3a4c25e2807f436011ea176d08739.jpg)



图 T 0510A-1 花轮磨头示意图（尺寸单位：mm）



1-垫片；2-刀片


# 条文说明

本方法参照《水泥胶砂耐磨性试验方法》（JC/T 421—2004）编制。与原方法相比，主要修改部分为： 水泥胶砂搅拌机采用《行星式水泥胶砂搅拌机》（JC/T 681—2005）；振动台采用《水泥胶砂振动台》（JC/T 723—2005）。试验用砂依然为符合《水泥胶砂强度试验方法（ISO 法）》（GB/T 17671-1999）规定的粒 度范围在 $0 . 5 { \sim } 1 . 0 \mathrm { m m }$ 的标准砂。 

# T 0511—2005 水泥胶砂干缩试验方法

# 1 目的、适用范围和引用标准

本方法规定了水泥胶砂干缩的试验方法。 

本方法适用于通用硅酸盐水泥、道路硅酸盐水泥及指定采用本方法的其他品种水泥。 

引用标准： 

《行星式水泥胶砂搅拌机》（JC/T 681） 

《水泥胶砂干缩试验方法》（JC/T 603） 

水泥胶砂强度试验方法（ISO）（T 0506） 

水泥胶砂流动度试验方法 （T 0507） 

# 2 仪具与材料

2.1 胶砂搅拌机：应符合现行《行星式水泥胶砂搅拌机》（JC/T 681）的规定。 

2.2 流动度试验用跳桌、截锥圆模、模套、圆柱捣棒、游标卡尺：应符合 $\mathrm { ~ T ~ } 0 5 0 7$ 的规 定。 

2.3 试模：试模为三联模，由互相垂直的隔板、端板、底座以及定位用螺栓组成，结构 如图T0511-1所示。各组件可以拆卸，组装后每联内壁尺寸为 $2 5 \mathrm { m m } { \times } 2 5 \mathrm { m m } { \times } 2 8 0 \mathrm { m m }$ 。端板 有3 个安置测量钉头的小孔，其位置应保证成型后试件的测量钉头在试件的轴线上。 

![](images/7b84c8b8d017271690c00d1f224c54553b269ba2be326e1d9e9dad49465ae933.jpg)



图 T 0511-1 三联试模（尺寸单位：mm）


2.4 测量钉头：用不锈钢或铜制成，规格如图 T0511-2所示。成型试件时测量钉头伸入 试件的深度为 $1 0 \mathrm { { m m } \pm 1 \mathrm { { m m } } }$ 。 

![](images/c1ecfb137ad064ee61b98fab252e83d5f23a603c33eb9e8e928611ede7c699c5.jpg)



图 T0511-2 测量钉头（尺寸单位：mm）


2.5 隔板和端板：用 45 号钢制成，表面粗糙度不大于 $6 . 3 \mu \mathrm { m }$ 。 

2.6 底座：用HT20-40灰口铸铁加工，上表面粗糙度不大于 $6 . 3 \mu \mathrm { m }$ ，非加工面经涂漆无 流痕。 

2.7 捣棒：包括方捣棒和缺口捣棒两种，均为金属材料。方捣棒受压面积为 $2 3 \mathrm { m m } \times 2 3 \mathrm { m m }$ 。 缺口捣棒用于捣固测量头两侧的胶砂，规格如图 T0511-3 所示。 

2.8 刮板：用不易锈蚀和不被水泥浆腐蚀的金属材料制成，规格如图 T0511-4 所示。 

2.9 水泥胶砂干缩养护湿度控制箱：用不易被药品腐蚀的塑料制成，其最小单元能养护 6 条试件并自成密封系统，最小单元的结构如图 T 0511-5 所 示 。 有 效 容 积 为 $3 4 0 \mathrm { m m } { \times } 2 2 0 \mathrm { m m } { \times } 2 0 0 \mathrm { m m }$ ，有 5 根放置试件的蓖条，分为上、下两部分，蓖条宽 $1 0 \mathrm { m m }$ ，高 $1 5 \mathrm { m m }$ ，相互间隔 $4 5 \mathrm { m m }$ ，蓖条上部放置试件的空间高为 $6 5 \mathrm { m m }$ ，蓖条下部用于放置控制单 元湿度用的药品盘，药品盘由塑料制成，大小应能从单元下部自由进出，容积约 $2 . 5 \mathrm { L }$ 。 

# 2.10 测长设备：

# （1）比长仪：

比长仪由千分表、支架及校正杆组成，千分表分度值为 $0 . 0 0 1 \mathrm { m m }$ ，最大基长不小于 $3 0 0 \mathrm { m m }$ ，量程为 $1 0 \mathrm { m m }$ ，校正杆中部与手接触部分应套上绝热层。 

（2）允许用其他形式的测长仪，但精度必须符合上述要求，在仲裁检验时，应以比长 仪为准。 

![](images/980741fa573047774f27b682e87ff20e3525f35f189de3fd2a451c613a24926f.jpg)



图 T 0511-3 捣棒（尺寸单位：mm）


2.11 天平：最大量程不小于 $2 0 0 0 \mathrm { g }$ ，感量不大于 $1 \mathrm { g }$ 。 

2.12 试验用砂：ISO 标准砂。 

# 3 试验环境

# 3.1 成型室及养护箱的温度、湿度要求：

（1）成型室： $2 0 ^ { \circ } C { \pm } 2 ^ { \circ } C$ ，相对湿度大于 $5 0 \%$ 。 

（2）养护箱： $2 0 ^ { \circ } \mathrm { C } \pm 1 ^ { \circ } \mathrm { C }$ ，相对湿度大于 $9 0 \%$ 。 

（3）养护水： $2 0 \mathrm { { ^ \circ C } }$ ±1℃。 

3.2 试件干缩养护箱温度 $2 0 ^ { \circ } C \pm 3 ^ { \circ } C$ ，相对湿度 $5 0 \% \pm 5 \%$ 。 

# 4 试验准备

# 4.1 灰砂比

胶砂中水泥与ISO标准砂比例为1:2（质量比）。水泥胶砂的干缩性测定应成型 3 条试 件，成型时应称取水泥试样 $6 7 5 \mathrm { g }$ ，标准砂 $1 3 5 0 \mathrm { g }$ 。 

# 4.2 胶砂用水量

胶砂的用水量按制成胶砂流动度达到 $1 3 0 { \sim } 1 4 0 \mathrm { m m }$ 来确定。胶砂流动度的测定应按 T 0507的规定进行，但灰砂比的称量应按本方法 4.1的要求。 

# 4.3 试模的准备

成型前将试模擦净，四周的模板与底座的接触面上应涂黄油，紧密装配，防止漏浆，内 壁均匀刷一薄层机油。然后将钉头擦净，在钉头的圆头端沾上少许黄油，将钉头嵌入试模孔 中，并在孔内左右转动，使钉头与孔准确配合。 

![](images/b4454ef2bffaa4acd1b84c871a5461ace6536aab680aa25a3f2414eeeb33cf67.jpg)



图 T 0511-4 刮板（尺寸单位：mm）


# 4.4 试件的成型

![](images/1fc1d70be9a5f1c8ec6afeadcdc59d11420c3de6a331ec1d316bce0a8f2431c5.jpg)



图T0511-5 干缩养护湿度控制箱单元示意图（尺寸单位：mm）


将已制备好的胶砂，分两层装入两端已装有钉头的试模内。第一层胶砂装入试模后，先 用小刀来回划实，尤其是钉头两侧，必要时可多划几次，再用刮砂板刮去多于试模高度 3/4 的胶砂，然后用 $2 3 \mathrm { m m } \times 2 3 \mathrm { m m }$ 方捣棒从钉头内侧开始，从一端向另一端顺序捣 10次，返回 

捣10次，共捣压20次，再用缺口捣棒在钉头两侧各捣压2 次，然后将余下胶砂装入模内， 同样用小刀匀划，刀划的深度应透过第一层胶砂表面，再用 $2 3 \mathrm { m m } \times 2 3 \mathrm { m m }$ 捣棒从一端开始 顺序捣压 12 次，往返捣压 24 次（每次捣压时，先将捣棒接触胶砂表面再用力捣压。捣压应 均匀稳定，不得冲压）。捣压完毕，用小刀将试模边缘的胶砂拨回试模内用三棱刮刀刮平， 然后编号，最后在养护箱内或雾室内养护。 

# 5 试验步骤

5.1 试件自加水时算起，养护 $2 4 \mathrm { h } \pm 2 \mathrm { h }$ 后脱模。然后将试件放入温度 $2 0 \mathrm { { ^ \circ C } }$ ±1℃的水中养 护。如脱模有困难时，可延长脱模时间。所延长的时间应在试验报告中注明，并从水养时间 中扣除。 

5.2 试件在水中养护 2d 后，由水中取出，用湿布擦去表面水分和钉头上的污垢，用比 长仪测定初始读数（ $L _ { 0 }$ ）。比长仪使用前应用校正杆进行校准，确认其零点无误情况下才 能用于试件测量（零点是一个基准数，不一定是零）。测完初始长度后应用校正杆重新检查 零点，如零点变动超过 $\pm 0 . 0 0 5 \mathrm { m m }$ ，则整批试件应重新测定。 

5.3 将试件移至干缩养护湿度控制箱的箅条上养护。试件之间应留有间隙，同一批出水 试件可以放在一个养护单元里，最多可以放置二组同时出水的试件，药品盘上按每组 $0 . 5 \mathrm { k g }$ 放置控制相对湿度的药品。药品一般可使用硫氰酸钾固体，也可使用其他能控制规定相对湿 度的盐，但不能用对人体与环境有害的物质。关紧单元门闩使其密闭，与外部隔绝。箱体周 围环境温度控制在 $2 0 ^ { \circ } C \pm 3 ^ { \circ } C$ ，相对湿度为 $5 0 \% \pm 5 \%$ 。 

5.4 从试件放入箱中时算起，在放置 4d、11d、18d、25d时（即从成型时算起，在7d、 14d、21d、28d时）分别取出，测量长度。测量龄期可以根据不同品种水泥干缩率随龄期变 化的曲线图做必要的增减和变动。 

5.4 试件长度（ $L _ { r }$ ），测量应在 $2 0 ^ { \circ } C \pm 3 ^ { \circ } C$ 的试验室里进行，比长仪在试验室温度恒温 后才能使用。 

5.5 每次测量时，试件在比长仪中的上、下位置都应相同。读数时应左右旋转试件，使 试件钉头和比长仪正确接触，指针摆动不得大于 $0 . 0 0 5 \mathrm { m m }$ 。读数应记录至 $0 . 0 0 1 \mathrm { m m }$ 。 

5.6 测量结束后，应用校正杆校准零点，当零点变动超过 $0 . 0 0 5 \mathrm { m m }$ 时，整批试件应重 新测量。 

# 6 结果计算

6.1 水泥胶砂试件各龄期干缩率，按式（T0511-1）计算： 

$$
S _ {t} = \frac {L _ {0} - L _ {r}}{2 5 0} \times 1 0 0 \tag {T0511-1}
$$

式中： tS ——龄期为 t 时水泥胶砂试件的干缩率（%）； 

$L _ { 0 }$ —— 初始测量读数（mm）； 

$L _ { r }$ — 某龄期的测量读数（mm）； 

250——试件有效长度（mm）。 

结果计算精确至 $0 . 0 0 1 \%$ 。 

6.2 以三条试件干缩率的平均值作为试件的干缩结果，结果精确至 $0 . 0 0 1 \%$ 。尚有一条 试件的干缩率超过平均值的 $1 5 \%$ 时，取中间值作为试件的干缩结果；当有两条试件的干缩 率超过平均值 $1 5 \%$ 时，应重新做试验。 

# 7 试验报告

试验报告应包括下列内容： 

（1） 要求检测的项目名称； 

（2） 原材料的品种、规格和产地； 

（3） 试验日期及时间； 

（4） 仪器设备的名称、型号及编号； 

（5） 环境温度和湿度； 

（6） 原材料的品种、规格、产地； 

（7） 执行标准； 

（8） 指定龄期的水泥胶砂试件干缩率； 

（9） 要说明的其他内容。 

# 条文说明

本方法参照《水泥胶砂干缩试验方法》（JC/T 603—2004）编制。 

干缩试件也可放在能满足规定相对湿度和温度的条件下养护，但应在试验报告中做特别说明，在结论 有矛盾时，以干缩养护湿度控制箱养护的结果为准。养护相对湿度采用 $5 0 \% \pm 5 \%$ ，是由于水泥在 $5 0 \%$ 时收 缩明显。 

# T 0512—2005 水泥胶砂强度快速试验方法（1.5h 压蒸促凝法）

# 1 目的、适用范围和引用标准

本方法规定了1.5h压蒸促凝法的水泥胶砂强度快速的试验方法。 

本方法适用于通用硅酸盐水泥、道路硅酸盐水泥及指定采用本方法的其他品种水泥。 

本方法不能用于评定水泥强度等级。 

引用标准： 

《试验筛—技术要求和检验—第 1 部分：金属丝编织网试验筛》（GB/T 6003.1） 

《行星式水泥胶砂搅拌机》（JC/T 681） 

《水泥胶砂试体成型振实台》（JC/T 682） 

$\langle \langle 4 0 \mathrm { m m } \times 4 0 \mathrm { m m }$ 水泥抗压夹具》（JC/T 683） 

《水泥 胶砂振动台》（JC/T 723） 

《水泥胶砂 电动抗折试验机》（JC/T 724） 

《水泥胶砂试模》（JC/T 726） 

水泥胶砂强度试验方法（ISO法） （T 0506） 

# 2 仪具与材料

2.1 抗压试验机或万能试验机：应符合T 0506的规定。 

2.2 压蒸仪：采用电热手提式高压消毒器，如图 T 0512-1 所示。主体和盖为优质铸铝 合金制成，盖上装有安全阀和压力表，铝质内桶的容积为 $2 8 0 \mathrm { m m } { \times } 2 8 0 \mathrm { m m }$ （本试验不用内 桶，另加工制作1个高度不低于 $1 5 0 \mathrm { m m }$ 的篦架），电热管额定功率为 $2 \mathrm { k W }$ ，工作蒸汽压力 为 140~160kPa，相应温度约为 $1 2 6 { \sim } 1 2 8 ^ { \circ } \mathrm { C }$ 。当采用外加热型高压消毒器时，配用 2kW 电 炉。将试件带模放入盛有沸水的压蒸仪中压蒸养护时，从加盖、压阀后至蒸汽压力升至工 作压力的时间为 20 ~30min。 

如采用其他规格的压蒸设备，需在试验报告中注明。 

![](images/6e3087d9314aae27c88eb57ed42442e1783b246695474c99a9fed4cf2b89f4eb.jpg)



图 T 0512-1 压蒸仪


1-提手；2-篦架；3-盖；4-放汽阀；5-压力表；6-安全阀；7-紧固螺栓； 

8-主体；9-电热管；10-电流控制箱；11-放水龙头；12-开关 

2.3 台秤：量程为 $5 \mathrm { k g }$ ，感量为 $5 \mathrm { g }$ 。 

2.4 天平：量程不小于 $1 0 0 0 \mathrm { g }$ ，感量不大于 $0 . 1 \mathrm { g }$ 。 

2.5 试模盖板：由钢板制成， $2 0 0 \mathrm { m m } { \times } 1 5 0 \mathrm { m m } { \times } 1 0 \mathrm { m m }$ ，上、下板面光洁、平整。 

2.6 秒表：分度值为 1s。 

2.7 水泥胶砂搅拌机、胶砂振动台、规格为 $4 0 \mathrm { m m } { \times } 4 0 \mathrm { m m } { \times } 1 6 0 \mathrm { m m }$ 的三联钢模、下料漏 斗、刮平刀及 $4 0 \mathrm { m m } { \times } 4 0 \mathrm { m m }$ 抗压夹具等，均应符合 $\mathrm { T } 0 5 0 6$ 的规定。 

2.8 水泥：水泥试样应充分拌匀，通过 $0 . 9 \mathrm { m m }$ 方孔筛并记录筛余物。 

2.9 试验用砂：ISO 标准砂。 

2.10 拌和用水：洁净的饮用水。 

# 3 试验步骤

# 3.1 试验准备

（1）把试模擦净，四周的模板与底座的接触面应涂上黄油，紧密装配，防止漏浆，内 壁均匀刷一薄层机油。将准备好的试模连同下料漏斗一起固定在水泥胶砂振动台上。 

（2）将压蒸仪中的水加至离篦约 $5 0 \mathrm { m m }$ 的高度并烧开，检查压蒸仪是否漏气，如有漏 气现象，必须采取相应的改善措施（更换密封胶圈或采取其他措施）。 

（3）称取试验材料：一组 3 个试件的材料用量见表T 0512-1。 


表 T 0512-1 3 个试件的材料用量


<table><tr><td>材料名称</td><td>用量</td><td>材料名称</td><td>用量</td></tr><tr><td>水泥</td><td>450g ±2g</td><td>CS 促凝剂</td><td>5g±0.1g</td></tr><tr><td>ISO 标准砂</td><td>1350g ±5g</td><td>水</td><td>225mL±1mL</td></tr></table>

（4）配制 CS 促凝剂溶液：将 5gCS 促凝剂加入规定量的拌和水中，充分搅拌使之溶 化。 

（5）CS 专用促凝剂：采用化学试剂无水碳酸钠（ $\mathrm { N a } _ { 2 } \mathrm { C O } _ { 3 }$ ）和无水硫酸钠（ ${ \bf N a } _ { 2 } { \bf S O } _ { 4 }$ ） 按3:1的质量比合成，见表T0512-2。为提高促凝剂的分散均匀性，宜事先将所用化学试剂 研细，再采用塑料袋按每次试验用量 5g 密封分装，于阴凉干燥处保存，防止受潮结块。化 学试剂的规格：化学纯或分析纯均可。 


表T 0512-2 促凝剂配方表（质量比例）


<table><tr><td>名称</td><td>Na2CO3(%)</td><td>Na2SO4(%)</td><td>Na2AlO2(%)</td></tr><tr><td>CS</td><td>75</td><td>25</td><td>/</td></tr><tr><td>CAS</td><td>60</td><td>25</td><td>15</td></tr></table>

# 3.2 拌制水泥胶砂

将称好的水泥与ISO标准砂倒入砂浆搅拌锅内，开动搅拌机，拌和5s后徐徐加入促凝 

剂溶液，25~30s 内加完。自开动机器搅拌 180s±5s 后停止。将黏在叶片的胶砂刮下，取下 搅拌锅，准备成型试件。 

# 3.3 成型试件

应按T0506的规定进行。 

# 3.4 试件压蒸养护

（1）试件成型后即加盖事先刷过机油的钢盖板，并将试件带模放至水已烧沸的压蒸仪 中压蒸养护。加盖、压阀后立即记录压蒸养护的始、末时间。试件的压蒸养护时间从压蒸 仪加盖、压安全阀时起计为 1.5h，允许偏差为±2min。 

（2）压蒸过程中应经常观察压力表示值，记录自压蒸仪加盖、压阀至蒸汽压力达到 140~160kPa 并开始释放蒸汽的时间。每次试验时的升压时间应基本相同，为 $2 5 \mathrm { { m i n } } { \pm } 5 \mathrm { { m i n } }$ 。 压蒸过程中为发生漏汽或安全阀座堵塞等致使蒸汽压力产生异常现象时，应及时处理，所 做试验无效；当试验室的电压变化较大致使升压时间不稳定时，应采用稳压电源。 

（3）压蒸养护到规定时间时，将压蒸仪从电炉上搬下，提阀放汽，在确认压蒸仪内无 蒸汽压力后，开盖取出试模，立即拆模，待试件冷却约 10min 后，即测定快硬胶砂的抗压 强度。 

# 3.5 测定快硬胶砂抗压强度

（1）检查压力机和抗压夹具的球座，必须转动灵活，防止试件偏心受压。 

（2）清除试件受压面与抗压夹具加压板上的砂粒或杂物，并使夹具对准压力机中心。 

（3）将试件两端轮流进行抗压试验。试验时，以试件的侧面为受压面，试件端头伸出 夹具约 $1 0 \mathrm { m m }$ ，加荷速度约为 $2 4 0 0 \mathrm { N / s } { \pm } 2 0 0 \mathrm { N / s }$ ，均匀加荷直至试件破坏。 

# 3.6 抗折试验应按 T 0506的规定进行。

# 4 结果计算

4.1 抗折强度计算，应按T 0506的规定进行。 

4.2 水泥胶砂抗压强度，按式（T0512-1）计算： 

$$
f _ {1. 5 h} = \frac {F _ {c}}{A} \tag {T0512-1}
$$

式中： $f _ { 1 . 5 h }$ —— 快硬水泥胶砂抗压强度（MPa）； 

$F _ { c }$ — 试件的破坏荷载（N）； 

$A$ ——试件受压面积（ $\mathrm { m m } ^ { 2 }$ ），即 $4 0 \mathrm { m m } { \times } 4 0 \mathrm { m m }$ 

抗压强度，结果计算精确至 $0 . 1 \mathrm { M P a }$ 。 

抗压强度结果为 6 个抗压强度测定值的算术平均值，精确至 $0 . 1 \mathrm { M P a }$ 。如果 6个抗压强 度值中有一个值超过平均值 $\pm 1 0 \%$ 的，应剔除后再以剩下的 5 个结果平均。如果 5 个值中再 有超过平均值 $\pm 1 0 \%$ 的，则此组试件无效。 

4.3 推定标准养护 28d龄期的水泥胶砂抗压、抗折强度： 

（1）采用事先通过试验建立的强度推定经验式，根据快硬水泥胶砂抗压强度试验结 果，推算出标准养护 28d龄期的水泥胶砂抗压强度和抗折强度。 

（2）进行预备试验建立强度推定经验式及推定精度校核的方法，应符合 $\mathrm { T } 0 5 1 2$ 附录A 的规定。 

（3）推定标准养护 28d龄期的水泥胶砂抗压强度 $f _ { 2 8 }$ 和抗折强度 $f _ { b 2 8 }$ 时，所测快硬水泥 胶砂强度 $f _ { 1 . 5 \mathrm { h } }$ 的测值应在建立强度推定经验式试验所得 $f _ { 2 8 } = a + b f _ { I . 5 h }$ 或 $f _ { b 2 8 } = A \bullet f _ { 1 . 5 h } ^ { B }$ 回归线 的范围内，不得外推；快速试验的水泥样品，其品种、牌名需与事先建立强度推定式试验 所用水泥相同。 

# 5 试验报告

试验报告应包括下列内容： 

（1） 要求检测的项目名称； 

（2） 试验日期及时间； 

（3） 仪器设备的名称、型号及编号； 

（4） 环境温度和湿度； 

（5） 执行标准； 

（6） 1.5h 的水泥胶砂抗压强度； 

（7） 推定28d的水泥胶砂抗压强度； 

（8） 要说明的其他内容。 

# 附录 T0512 A 水泥胶砂强度推定经验式的建立方法及精度要求

# A.1 目的和适用范围

建立水泥胶砂 28d 龄期强度推定经验式，用于 1.5h 压蒸促凝法快速测定水泥胶砂强度 试验。 

# A.2 仪器设备

A.2.1 应符合 T 0506 的规定。 

A.2.2 应符合 T 0512 的规定。 

# A.3 材料与试剂

A.3.1 水泥、ISO 标准砂、水、促凝剂，其技术要求与 T 0512 相同。 

A.3.2 预备试验采用的水泥样品数不宜少于 30 个，不同样品的水泥胶砂 28d 抗压强度 最高、最低值之差不宜小于 20MPa。 

# A.4 试验步骤

A.4.1 试验准备，与 T 0512 相同。 

A.4.2 每种水泥样品均同时取两份试样，分别按 T 0506、T 0512 的规定测定水泥胶砂 28d 龄期抗压强度 $f _ { 2 8 }$ 、抗折强度 $f _ { f 2 8 }$ 及促凝压蒸 1.5h 的快硬强度 $f _ { 1 . 5 h }$ 。 

# A.5 试验结果计算

A.5.1 建立28d水泥胶砂强度推定经验式将各个水泥样品的 $f _ { 2 8 }$ 、 $f _ { f 2 8 }$ 、 $f _ { 1 . 5 h }$ 试验结果 汇总，进行数据回归分析，建立直线型（ $\scriptstyle \mathbf { \bar { y } } = \mathbf { a } + \mathbf { b } \mathbf { x }$ ）或幂函数型（ $\scriptstyle ( \mathbf { y } = \mathbf { a x } ^ { \mathbf { B } }$ ）的水泥胶砂抗压、 抗折强度推定经验式。所建强度推定式的相关性必须高度显著（一般情况下相关系数不小于 0.85，水泥样品等级单一时不作规定），回归离差系数 $C _ { \mathrm { v } }$ 不宜超过 $8 \%$ ，最大不应超过 $1 0 \%$ 。 

A.5.2 验证强度经验式的推定精度。 

预备试验建立的强度经验式需经试用验证其推定精度，确认推定精度满足实用要求后 方可正式采用。采用中的推定式，也需经常进行推定精度校核。在试验数据不少于 20~30 组的条件下，根据经验式得出的 28d 强度推定值（ $\hat { f } _ { 2 8 }$ 或 $\hat { f } _ { f 2 8 }$ ）与试验实测值（ $f _ { 2 8 }$ 或 $f _ { f 2 8 }$ ） 的平均误差百分率 $\bar { V }$ 不宜超过 $8 \%$ ，最大不应超过 $10 \%$ 。当发现推定精度有异常变化时， 应分析原因，必要时应对此经验式进行适当修正或重新建立新的经验式。 

平均误差百分率 $\bar { V }$ 按下式统计： 

$$
\bar {V} = \left[ \sum_ {i = 1} ^ {n} \left(\left| Y _ {i} - \hat {Y} _ {i} \right| / Y _ {i}\right) / n \right] \times 1 0 0 \tag {T0512A-1}
$$

式中： $\bar { V }$ ——平均误差百分率（%）； 

Yi— 试验实测的水泥胶砂 28d 强度（ $f _ { 2 8 }$ 或 $f _ { f 2 8 }$ ）（MPa）； 

$\hat { Y } _ { i }$ — 根据水泥胶砂快硬强度 $f _ { 1 . 5 h }$ 推定的 28d 强度（ $\mathbf { M P a }$ ）； 

n— 试验组数。 

A.5.3 统计试验误差。 

（1）按下式计算组内试验误差 $\mathrm { V _ { t } }$ 及其平均值 $\overline { { V } } _ { t }$ ： 

$$
\left(V _ {t}\right) _ {i} = \left(1 / d _ {2}\right) \times \left(R _ {t} / \bar {R}\right) \times 1 0 0 \tag {T0512A-2}
$$

$$
\bar {V} _ {t} = \sum_ {i = 1} ^ {n} \left(V _ {t}\right) _ {i} / n \tag {T0512A-3}
$$

式中： （Vt） i——任意一组试验的组内试验误差（%）； 

$\overline { { V _ { t } } }$ ——n 组试验的平均组内试验误差（%）； 

$\mathrm { d } _ { 2 }$ ——极差系数：一组 3 个数据（ $f _ { b 2 8 }$ 及 $f _ { 1 . 5 h }$ ）时， $\mathrm { d } _ { 2 } { = } 1 . 6 9 3$ ， $i / d _ { 2 } { = } 0 . 5 9 1$ ； 一组 6 个数据时（ $f _ { 2 8 }$ ）时， $d _ { 2 } { = } 2 . 5 3 4$ ， $i / d _ { 2 } { = } 0 . 3 9 5$ 。 

Rt— 组内极差（1 组几个试件强度的最大值与最小值之差）（MPa）； 

R ——1 组几个试件强度（ $f _ { 2 8 }$ 、 $f _ { f 2 8 }$ 或 $f _ { 1 . 5 h }$ ）的平均值（MPa）； 

n 试验组数。 

（2）按下式计算多天变异系数 $\mathrm { V _ { d } }$ 及其平均值 $\overline { { V _ { d } } }$ ： 

$$
\left(V _ {d}\right) _ {i} = (s / \bar {R}) \times 1 0 0 \tag {T0512A-4}
$$

$$
\bar {V} _ {d} = \sum_ {i = 1} ^ {m} \left(V _ {d}\right) _ {i} / m \tag {T0512A-5}
$$

式中：（ $\mathrm { \nabla { V _ { d } } }$ ）i——任意一个水泥样品的多天试验变异系数（％）； 

$\overline { { V _ { d } } }$ Vd ——m 个水泥样品的平均多天变异系数（％）； 

$R _ { i }$ ——任意一个水泥样品任意一次试验的强度结果（MPa）； 

R ——同一水泥样品不同天 n 次重复试验强度结果的平均值（MPa）； $\overline { { R } }$ 

m— 不同水泥样品的个数； 

s ——同一水泥样品不同天重复试验强度结果的标准离差（MPa）： 

$$
s = \sqrt {\left[ \sum_ {i = 1} ^ {n} R _ {i} ^ {2} - \left(\sum_ {i = 1} ^ {n} R _ {i}\right) ^ {2} / n \right] / (n - 1)} \tag {T0512A-6}
$$

n——同一水泥样品不同天重复试验的次数。 

# A.5.4 结果处理。

在试验数据不少于 30 组的条件下，（ $f _ { 2 8 }$ 、 $f _ { f 2 8 }$ 或 $f _ { 1 . 5 h }$ ）的平均组内试验误差 $\overline { { V } } _ { t }$ 应小 于 $5 \%$ ；平均多天变异系数 $\overline { { V _ { d } } }$ 应小于 $1 0 \%$ 。否则，应分析原因，采取相应改进措施。 

# 条文说明

本试验快速推定的水泥胶砂 28d 龄期强度，可供水泥生产厂及使用单位及时检测水泥质量或用于混凝 土配合比设计，不作为仲裁水泥等级合格与否的依据。由于水泥强度的标准检验方法需要 28d 以后才能确 定等级，远远不能满足水泥生产控制和水泥使用的要求，所以提出本方法。 

# 3.3 水泥浆体性能试验

# T 0517—2020 水泥浆体钢丝间泌水试验方法

# 1 目的、适用范围和引用标准

本方法规定了水泥浆体制备及水泥浆体钢丝间泌水率的试验方法。 

本方法适用于通用硅酸盐水泥及指定采用本方法测定的其他材料。 

引用标准： 

《水泥净浆搅拌机》（JC/T 729） 

《预应力混凝土用钢绞线》（GB/T 5224） 

# 2 仪具与材料

2.1 水泥净浆低速搅拌机：应符合现行《水泥净浆搅拌机》（JC/T 729）的规定。 

2.2 水泥净浆高速搅拌机：由搅拌锅、搅拌叶片、传动机构和控制系统组成。搅拌叶片 宜带有垂直齿的涡轮叶片；搅拌锅的材质为防锈金属材料或带有耐蚀电镀层的金属材料制 成，容积不应小于 5L；转速可调节，至少设有高速、低速两挡，最大线速度不应低于 $1 5 \mathrm { m / s }$ ， 线速度范围 $2 . 5 { \sim } 2 0 . 0 \mathrm { m / s }$ ，其中 $2 . 5 { \sim } 5 . 0 \mathrm { m } / \mathrm { s }$ 为低速挡， $1 5 . 0 { \sim } 2 0 . 0 \mathrm { m / s }$ 为高速档。 

2.3 钢丝间泌水筒：内径为 $1 0 0 \mathrm { m m }$ 、高为 $1 6 0 \mathrm { m m }$ ，最小刻度值为 $1 0 \mathrm { m L }$ ，如图 T 0517-1 所示。 

2.4 预应力钢绞线：应符合现行《预应力混凝土用钢绞线》（GB/T 5224）要求的预应 力混凝土用钢绞线，“ $1 \times 7 ^ { \prime \prime }$ 中公称直径为 $1 2 . 7 \mathrm { m m }$ 的标准型钢绞线，长度 $2 0 0 0 { \sim } 2 2 0 0 \mathrm { m m }$ 。 

2.5 水泥标准养护箱：箱内温度 $2 0 ^ { \circ } \mathrm { C } \pm 1 ^ { \circ } \mathrm { C }$ ，相对湿度大于 $9 0 \%$ 。 

2.6 量筒：容积不应小于 $1 0 \mathrm { m L }$ 、分度值为 $0 . 2 \mathrm { m L }$ 。 

2.7 电子天平：最大量程不小于 $1 0 0 0 \mathrm { g }$ ，感量不大于 $0 . 0 1 \mathrm { g }$ 

2.8 电子秤：最大量程不小于 $2 0 \mathrm { k g }$ ，感量不大于 $1 \mathrm { g }$ 

# 3 试验环境

试验室温度为 $2 0 ^ { \circ } C { \pm } 2 ^ { \circ } C$ ，相对湿度大于 $5 0 \%$ 。 

# 4 水泥浆体的制备

4.1 水泥浆体可根据检测要求或用途，选择低速搅拌机或高速搅拌机制备。 

4.2 采用低速搅拌机制备：先将搅拌锅和搅拌叶片用布湿润，拌和水倒入搅拌锅中，将 称好的 $5 0 0 \mathrm { g }$ 水泥加入水中，防止水和水泥溅出；拌和时，先将锅放在搅拌机的锅座上，升 至搅拌位置，启动搅拌机，低速挡位搅拌 120s，停15s，同时将叶片和锅壁上的水泥浆刮入 

锅中间，继续高速挡位搅拌120s停机。 

4.3 采用高速搅拌机制备：拌和之前先用湿布擦拭搅拌锅和搅拌叶，但搅拌锅内不能留 存有明水。将1/2水倒入搅拌锅中，再依次加入水泥或其他胶凝材料及外加剂。先用线速度 不应低于 $2 . 5 \mathrm { m } / \mathrm { s } { \sim } 5 . 0 \mathrm { m } / \mathrm { s }$ 搅拌 30s后加入剩余的水；再采用线速度 $1 5 . 0 \mathrm { m } / \mathrm { s } { \sim } 2 0 . 0 \mathrm { m } / \mathrm { s }$ 的高速 搅拌5min 后停止。 

# 5 试验步骤

5.1 钢绞线表面应进行除油除锈处理。 

5.2 将制备的水泥浆静置 $1 0 \mathrm { { m i n } }$ ，待水泥浆中因搅拌引入的大气泡消失后缓慢注入钢丝 间泌水筒中，注入水泥浆体积约为 $8 0 0 \mathrm { m L }$ ，并记录其准确体积（ $V _ { 0 }$ ），精确至 $0 . 2 \mathrm { m L }$ 。 

5.3 在正中心位置插入一根预应力钢绞线至钢丝间泌水筒底部。 

5.4 静置3h后用吸管吸出水泥浆表面泌出的水，移入 $1 0 \mathrm { m L }$ 的量筒内，测量泌水量（ $V _ { 1 }$ ）， 精确至 $0 . 2 \mathrm { m L }$ 。 

![](images/1c68de13e066a991880067a1498efdb854d9df530e6867bb996407d0cf77451a.jpg)



图T0517-1 钢丝间泌水筒示意图



1-预应力钢绞线；2-静置一段时间后的泌水；3-水泥浆


# 6 结果计算

钢丝间泌水率，按式（T0517-1）计算： 

$$
M _ {s j} = \frac {V _ {1}}{V _ {0}} \times 100 \% \tag{T0517 - 1}
$$

式中： $M _ { s j }$ — 钢丝间泌水率（%）； 

$V _ { 1 }$ ——水泥浆上部泌水的体积（mL）； 

$V _ { 0 }$ ——测试前水泥浆的体积（mL）。 

结果计算精确至 $0 . 1 \%$ 。 

取二个平行试验数据的算术平均值作为测试结果。 

# 7 试验报告

试验报告应包括下列内容： 

（1） 要求检测的项目名称； 

（2） 原材料的品种、规格和产地； 

（3） 试验日期及时间； 

（4） 仪器设备的名称、型号及编号； 

（5） 环境温度和湿度； 

（6） 执行标准； 

（7） 材料配合比； 

（8） 钢丝间泌水率； 

（9） 要说明的其他内容。 

# 条文说明

本方法规定了水泥净浆搅拌的环境条件、拌和步骤及设备要求，以及评价水泥浆体在预应力钢丝间内 泌水性能等。 

净浆搅拌分为低速和高速两种搅拌制式，其中高速搅拌是根据《公路桥涵施工技术规范》（JTG/T F50 —2011）及《公路工程 预应力孔道灌浆料（剂）》（JT/T 946—2014）规定的水胶比小于 0.28以内的特殊 需求制定的，因灌浆材料净浆的工作性必须借助高速搅拌机的分散作用才能得以实现。 

# T 0508—2005 水泥浆体流动度试验方法（倒锥法）

# 1 目的、适用范围和引用标准

本方法规定了水泥浆体流动度的试验方法。 

本方法适用于通用硅酸盐水泥及指定采用本方法测定的其他材料。 

引用标准： 

水泥浆体钢丝间泌水试验方法 （T0517） 

# 2 仪具与材料

2.1 倒锥：由玻璃、不锈钢、铝或其他金属制造，具体尺寸如图T0508-1 所示。 

2.2 容器：容积不小于 $2 0 0 0 \mathrm { m L }$ 。 

2.3 支架：由金属材料制成，用于支撑倒锥。 

2.4 秒表：分度值为0.1s。 

![](images/6876ea69f63f378d857e1a8fe0dcf65f666a71d9da43addc188dadfb29c83690.jpg)



图T0508-1 倒锥示意图（尺寸单位：mm）


# 3 试验准备

3.1 试验前确保倒锥稳定，并用水准仪检查是否垂直。往倒锥中加入水，调整指示器的 位置，确保体积为 $1 7 2 5 \mathrm { m L } { \pm } 5 \mathrm { m L }$ 。 

3.2 在室温 $2 0 ^ { \circ } C { \pm } 2 ^ { \circ } C$ 下，开启活门，同时按下秒表，当倒锥中水排空透光时，再次按下 

秒表，若流出时间为 $8 . 0 \mathrm { s } \pm 0 . 2 \mathrm { s }$ ，则倒锥符合要求，可以使用。 

# 4 试验步骤

4.1 试验温度应保持在 $2 0 ^ { \circ } C { \pm } 2 ^ { \circ } C$ ，相对湿度不小于 $5 0 \%$ 。 

4.2 按 T 0517 规定制备水泥浆体。 

4.3 试验前1min，用水润湿倒锥；用手指或其他塞子堵住出口。 

4.4 应将浆体缓缓加入倒锥中，在接近指针时要减慢速度，直到体积为 1725mL±5mL。 开启活门，使水泥浆自由流出，记录水泥浆全部流出时间，即从流锥上端往下观察透光的瞬 间，此刻为砂浆流出时间（s）。 

4.5 同一种材料至少进行两次试验，且浆体不得重复使用。 

4.6 试验应在搅拌结束 1min 内完成。 

4.7 试验完成后应将倒锥洗干净。 

# 5 结果处理

以两次平行试验测值的算术平均值作为试验结果，平均值修约至 0.1s。每次试验的结果 应在平均值±1.8s以内，否则重新试验。 

# 6 试验报告

试验报告应包括下列内容： 

（1） 要求检测的项目名称； 

（2） 原材料的品种、规格和产地； 

（3） 试验日期及时间； 

（4） 仪器设备的名称、型号及编号； 

（5） 环境温度和湿度； 

（6） 执行标准； 

（7） 材料配合比； 

（8） 水泥浆体流动度； 

（9） 要说明的其他内容。 

# 条文说明

本方法参照 ASTM C939 编制，适用于后张法预应力构件孔道压浆和水泥混凝土路面脱空封堵时浆体 流动性的评价。 

本方法以从流锥上端观察透光的瞬间为试样流出时刻。验证试验发现，水从倒锥流出变间断与透光瞬 间两者相近；水泥砂浆的黏度远大于水，即便水泥砂浆已从倒锥流出，倒锥中的挂壁砂浆仍使流出不间断， 如以水泥砂浆第一次出现间断作为流出评判标准，则造成试验结果偏大，与事实不符。 

# T 0518—2020 水泥浆体自由泌水率和自由膨胀率试验方法

# 1 目的、适用范围和引用标准

本方法规定了水泥浆体自由泌水率和自由膨胀率的试验方法。 

本方法适用于通用硅酸盐水泥及指定采用本方法测定的其他材料。 

引用标准： 

水泥浆体钢丝间泌水试验方法 （T0517） 

# 2 仪具与材料

2.1 量筒：容量 $1 0 0 0 \mathrm { m L }$ ，分度值 1mL，并配密封盖，如图 T 0518-1 所示。 

![](images/0e18fc3809e9152751731e4d43696e4bcdf33a0e7cbe3e5a0cbf53ffcefd4ab6.jpg)



图T0518-1 自由泌水率和自由膨胀率用量筒


1-最初灌满的水泥浆面；2-膨胀后的水泥浆面；3-水面 

2.2 水泥标准养护箱：温度 $2 0 ^ { \circ } \mathrm { C } \pm 1 ^ { \circ } \mathrm { C }$ ，相对湿度大于 $9 0 \%$ 。 

2.3 水平尺：长度大于 $5 0 0 \mathrm { m m }$ 

2.4 游标卡尺：最大量程不小于 $1 5 0 \mathrm { m m }$ ，分度值为 $0 . 0 2 \mathrm { m m }$ 。 

# 3 试验步骤

3.1 室内温度为 $2 0 ^ { \circ } C { \pm } 2 ^ { \circ } C$ ，相对湿度不低于 $5 0 \%$ 。 

3.2 将量筒放置在水平的操作台上，用水准尺调平操作台。 

3.3 在使用前润湿量筒，但不允许有水珠（明水）存在。 

3.4 缓慢匀速的向量筒注入浆体约 $\mathbf { 8 0 0 m L \pm 1 0 m L }$ ，盖上密封塞，静置 1min 后测量并记 录初始高度 $a _ { \scriptscriptstyle 1 }$ 。放置 3h、24h后分别测其泌水面高度 $a _ { \scriptscriptstyle 2 }$ 和水泥浆膨胀面高度 $a _ { \scriptscriptstyle 3 }$ ，读数精确 至 $0 . 1 \mathrm { m m }$ 。 

# 4 结果计算

4.1 3h、24h 常压泌水率，按式（T 0518-1）分别计算： 

$$
B _ {f, i} = \frac {a _ {2} - a _ {3}}{a _ {1}} \times 100 \% \tag{T0518 - 1}
$$

式中： $B _ { f , i }$ ——i小时自由泌水率（%）； 

$a _ { \scriptscriptstyle 1 }$ ——初始水泥浆高度（mm）； $a _ { \scriptscriptstyle 2 }$ ——泌水面高度（mm）； 

$a _ { \scriptscriptstyle 3 }$ ——膨胀面高度（mm）。 

计算结果精确至 $0 . 1 \%$ 。 

4.2 3h、24h 自由膨胀率，按式（T 0518-2）分别计算： 

$$
\varepsilon_ {f, i} = \frac {a _ {3} - a _ {1}}{a _ {1}} \times 100 \% \tag{T0518 - 2}
$$

式中： $\mathcal { E } _ { f , i }$ 小时自由膨胀率（%）。 

计算结果精确至 $0 . 1 \%$ 。 

4.3 自由泌水率或自由膨胀率均应取两个平行试验数据的算术平均值作为测试结果。 

# 6 试验报告

试验报告应包括下列内容： 

（1） 要求检测的项目名称、执行标准； 

（2） 原材料的品种、规格和产地； 

（3） 试验日期及时间； 

（4） 仪器设备的名称、型号及编号； 

（5） 环境温度和湿度； 

（6） 材料配合比； 

（7） 试验结果； 

（8） 要说明的其他内容。 

# 条文说明

自由泌水率用于评价水泥浆体料外泌水性能检验，自由膨胀率用于评价水泥浆体的无压状态微膨胀补 偿性能。水泥浆的自由泌水率及膨胀率与水胶比、搅拌速度密切相关。 

# T 0519—2020 水泥浆体充盈度试验方法

# 1 目的、适用范围和引用标准

本方法规定了水泥浆体充盈度的试验方法。 

本方法适用于通用硅酸盐水泥及指定采用本方法测定的其他材料。 

引用标准： 

水泥浆体钢丝间泌水试验方法 （T0517） 

# 2 仪具与材料

2.1 充盈度测试仪：如图 T 0519-1 所示，由 V 形管和支架组成。V 形管为内径 $4 0 \mathrm { m m }$ 的透明有机玻璃管，夹角为 $1 2 0 ^ { \circ } ,$ ，直管长度为 $5 0 0 \mathrm { m m }$ ；支架应能固定V 形管如图T 0519-1 放置。 

![](images/658da3ce754faee2bd694769283043139298b6f1faea66eb5597aa0c1191603b.jpg)



图T0519-1 充盈度测试仪（尺寸单位：mm）


2.2 游标卡尺：最大量程不小于 $1 0 0 \mathrm { m m }$ ，分度值为 $0 . 0 2 \mathrm { m m }$ 

# 3 试验步骤

3.1 宜用饮用水清洁V形管，管内壁不允许有油污等杂物，晾干并固定在支架上。 

3.2 应按 T 0517的方法制备水泥浆体，水泥浆体应保持在温度 $2 0 ^ { \circ } \mathrm { C } \pm 2 ^ { \circ } \mathrm { C }$ 、相对湿度大 于 $5 0 \%$ 的环境条件下静置 $5 \mathrm { { m i n } }$ 。 

3.3 将浆体从V 形管的一侧灌入充盈度测试仪中，灌入浆体的体积为 0.90~1.10L，立即 用塑料薄膜密封V 形管两端的开口，并静置 1h。 

3.4 观察V 形管内部浆体： 

（1）是否存在气泡； 

（2）是否有泌水； 

（3）用游标卡尺测量是否有直径大于 $3 \mathrm { m m }$ 的气泡，精确至 $0 . 1 \mathrm { m m }$ ； 

（4）端头浆体是否有泡沫层，用游标卡尺测量泡沫层厚度，精确至 $0 . 1 \mathrm { m m }$ 

# 4 结果判定

水泥浆体的充盈度指标以两组平行试验结果评定。两组平行试验中，如有一根 V 形管 内浆体存在厚度超过 1mm 的泡沫层，或存在直径大于 $3 \mathrm { m m }$ 的气泡，或存在体积大于 1mL 的泌水，则充盈度指标不合格，应重新试验。 

# 5 试验报告

试验报告应包括下列内容： 

（1） 要求检测的项目名称、执行标准； 

（2） 原材料的品种、规格和产地； 

（3） 试验日期及时间； 

（4） 仪器设备的名称、型号及编号； 

（5） 环境温度和湿度； 

（6） 材料配合比； 

（7） 试验结果； 

（8） 要说明的其他内容。 

# 条文说明

本方法检验浆体充盈饱满性能。试验过程中，测定水泥浆体充盈度要注意以下几个方面： $\textcircled{1}$ 保持 V 形 管内壁清洁、干净； $\textcircled{2}$ 浆体拌和后，至少静置 $5 \mathrm { { m i n } }$ ； $\textcircled{3}$ 浆体从 V 形管的一侧均匀、缓缓流入，不能过快， 以避免外界气泡混入。 

# T 0520—2020 水泥浆体压力泌水试验方法

# 1 目的、适用范围和引用标准

本方法规定了水泥浆体压力泌水的试验方法。 

本方法适用于通用硅酸盐水泥及指定采用本方法测定的其他材料。 

引用标准： 

水泥胶砂强度试验方法（ISO 法） （T 0506） 

水泥浆体钢丝间泌水试验方法 （T 0517） 

# 2 仪具与材料

2.1 压力泌水容器：内径为 $5 0 \mathrm { m m }$ 、内容积约为 $4 0 0 \mathrm { m L }$ 的钢制圆筒，两端配以分别带有 压缩空气接管和泌水出水接管的端盖，端盖与桶体丝扣连接。下端盖嵌入有网状出水孔的衬 板，衬板之上平铺阻止水泥浆渗过但能透水的滤网（滤网的有效面积应不小于新滤网的 $9 0 \%$ ） 及滤布，滤布与桶体端口镶嵌聚四氟乙烯密封垫圈，其工作示意图如图T 0520-1所示。 

2.2 集水量筒：容积不小于 $1 0 \mathrm { m L }$ ，分度值为 $0 . 2 \mathrm { m L }$ 。 

2.3 压缩空气供给系统：由空气压缩机（含储气瓶）、气压控制阀、气压表、气管连线 组成。能提供最大压力不低于 0.80MPa 的压缩空气，气压表的最大读数不小于 $1 . 0 \mathrm { M P a }$ ，最 小刻度值为 0.02MPa。 

![](images/439f0a21e5af321ce42ce543a11360ed923a86466a3848892f08405836891eff.jpg)



图 T0520-1 压力泌水容器工作示意图（尺寸单位：mm）



1-压缩空气；2-浆体试样；3-橡胶密封圈； $4 { \cdot } 0 . 0 8 \mathrm { m m }$ 铜网三层；



5-泌水口；6-端盖；7-钢制圆筒


# 3 试验步骤

3.1 按图T0520-1 装配压力泌水容器内密封层，并垂直放置在支架上，在下端盖泌水口 处放置集水量筒。将 $2 0 0 \mathrm { m L }$ 拌和均匀的水泥浆注入压力泌水容器内，并记录其体积 $V _ { 0 }$ ，精 确至 $0 . 2 \mathrm { m L }$ 。 

3.2 安装并旋紧上端盖，静置 $1 0 \mathrm { { m i n } }$ 。上端连接压缩空气，开启压缩空气阀，迅速加压 至试验压力。 

3.3 保持试验压力 5min 后，关闭压缩空气阀卸压，并稍微倾斜压滤容器，使泌水全部 流入积水量筒中，记录泌水体积 $V _ { 1 }$ ，精确至 $0 . 2 \mathrm { m L }$ 。 

# 4 结果计算

压力泌水率，按式（T0520-1）计算： 

$$
M _ {y l} = \frac {V _ {1}}{V _ {0}} \times 100 \% \tag{T0520 - 1}
$$

式中： $M _ { y l }$ ——压力泌水率（%）； 

$V _ { 1 }$ — 集水量筒收集的泌水体积（mL）； 

$V _ { 0 }$ — 测试前水泥浆的体积（mL）。 

计算结果精确至 $0 . 1 \%$ 。 

以两次平行试验结果的算术平均值作为压力泌水率的测试结果。 

# 5 试验报告

试验报告应包括下列内容： 

（1） 要求检测的项目名称、执行标准； 

（2） 原材料的品种、规格和产地； 

（3） 试验日期及时间； 

（4） 仪器设备的名称、型号及编号； 

（5） 环境温度和湿度； 

（6） 材料配合比； 

（7） 试验结果； 

（8） 要说明的其他内容。 

# 条文说明

本方法是模拟水泥浆体在规定压力下的泌水率情况检验，用于评价浆体材料的泌水性能。 

# 4 水泥混凝土拌合物性能试验

# T 0521—2005 水泥混凝土拌合物的拌和与现场取样方法

# 1 目的、适用范围和引用标准

本方法规定了水泥混凝土拌合物室内拌和与现场取样方法。 

本方法适用于普通水泥混凝土的拌和与现场取样，也适用于轻质水泥混凝土、防水水泥 混凝土、碾压水泥混凝土等其他特种水泥混凝土的拌和与现场取样，但因其特殊性所引起的 对仪具及方法的特殊要求，均应按这些水泥混凝土的相关技术规定进行。 

引用标准： 

《混凝土试验用搅拌机》（JG 244） 

《混凝土试验用振动台》（JG/T 245） 

# 2 仪具与材料

2.1 强制式搅拌机：应符合现行《混凝土试验用搅拌机》（JG 244）的规定。 

2.2 振动台：应符合现行《混凝土试验用振动台》（JG/T 245）的规定。 

2.3 磅秤：最大量程不小于 $5 0 \mathrm { k g }$ ，感量不大于 $5 \mathrm { g }$ 。 

2.4 天平：最大量程不小于 $2 0 0 0 \mathrm { g }$ ，感量不大于 $1 \mathrm { g }$ 。 

2.5 其他：铁板、铁铲等。 

# 3 拌和步骤

3.1 拌和时保持室温 $2 0 ^ { \circ } C { \pm } 5 ^ { \circ } C$ ，相对湿度大于 $5 0 \%$ 。 

3.2 拌和前，应将材料放置在温度为 $2 0 ^ { \circ } C { \pm } 5 ^ { \circ } C$ 的室内，且时间不宜少于 $2 4 \mathrm { h }$ 。 

3.3 为防止粗集料的离析，可将集料分档堆放，使用时再按一定比例混合。试样从抽样 至试验结束的整个过程中，避免阳光直晒和水分蒸发，必要时应采取保护措施。 

3.4 拌合物的总量至少应比所需量多 $2 0 \%$ 以上。拌制混凝土的材料以质量计，称量的精 确度：集料为±1%，水、水泥、掺合料和外加剂为 $\pm 0 . 5 \%$ 。 

3.5 粗集料、细集料均以干燥状态（含水率小于 $0 . 5 \%$ 的细集料和含水率小于 $0 . 2 \%$ 的粗 集料）为基准，计算用水量时应扣除粗集料、细集料的含水量。 

3.6 外加剂的加入： 

（1）对于不溶于水或难溶于水且不含潮解型盐类的外加剂，应先和一部分水泥拌和， 以保证分散。 

（2）对于不溶于水或难溶于水但含潮解型盐类的外加剂，应先和细集料拌和。 

（3）对于水溶性或液体外加剂，应先和水均匀混合。 

（4）其他特殊外加剂，尚应符合相关标准的规定。 

3.7 拌制混凝土所用各种用具，如铁板、铁铲、抹刀，应预先用水润湿，使用后必须清 洗干净。 

3.8 使用搅拌机前，应先用少量砂浆进行涮膛，再刮出涮膛砂浆，以避免正式拌和混凝 土时水泥砂浆黏附筒壁的损失。涮膛砂浆的水灰比及砂灰比，应与正式的混凝土配合比相同。 

3.9 用拌和机拌和时，拌和量宜为搅拌机最大容量的 1/4~3/4。 

# 3.10 搅拌机搅拌：

按规定称好原材料，往搅拌机内顺序加入粗集料、细集料、水泥。开动搅拌机，将材料 拌和均匀，在拌和过程中将徐徐加水，全部加料时间不宜超过 $2 \mathrm { m i n }$ 。水全部加入后，继续 拌和约2min，而后将拌合物倒出在铁板上，再经人工翻拌 $1 { \sim } 2 \mathrm { m i n }$ ，务必使拌合物均匀一致。 

# 3.11 人工拌和：

采用人工拌和时，先用湿布将铁板、铁铲润湿，再将称好的砂和水泥在铁板上拌匀，加 入粗集料，再混和搅拌均匀。而后将此拌合物堆成长堆，中心扒成长槽，将称好的水倒入约 一半，将其与拌合物仔细拌匀，再将材料堆成长堆，扒成长槽，倒入剩余的水，继续进行拌 和，来回翻拌至少10 遍。 

3.12 从试样制备完毕到开始做各项性能试验不宜超过 5min（不包括成型试件）。 

# 4 现场取样

4.1 新拌混凝土现场取样：凡是从搅拌机、料斗、运输小车以及浇制的构件中取新拌混 凝土代表性样品时，均须从三处以上的不同部位抽取大致相同份量的代表性样品（不要抽取 已经离析的混凝土），在室内集中用铁铲翻拌均匀，而后立即进行拌合物的试验。拌合物取 样量应多于试验所需数量的 1.5倍，且最小体积不宜小于20L。 

4.2 从第一次取样到最后一次取样，不宜超过 $1 5 \mathrm { { m i n } }$ 。 

# 条文说明

水泥混凝土拌合物的性能与拌和过程密切相关，为规范室内拌和水泥混凝土拌合物和现场混凝土拌合 物取样，特制定本方法。 

由于配合比计算时以原料干燥状态为基准，所以，应事先测得原材料的含水率，然后在拌和加水时扣 除。 

# 4.1 水泥混凝土拌合物的工作性能试验

# T 0522—2005 水泥混凝土拌合物稠度试验方法（坍落度仪法）

# 1 目的、适用范围和引用标准

本方法规定了采用坍落度仪测定水泥混凝土拌合物稠度的试验方法。 

本方法适用于坍落度大于 $1 0 \mathrm { m m }$ 、集料最大粒径不大于 $3 1 . 5 \mathrm { m m }$ 的水泥混凝土坍落度的 测定。 

引用标准： 

《混凝土坍落度仪》（JG/T 248） 

水泥混凝土拌合物的拌和与现场取样方法 （T0521） 

# 2 仪具与材料

2.1 坍落筒：如图 T0522-1所示，应符合现行《混凝土坍落度仪》（JG/T 248）的规定。 坍落筒为铁板制成的截头圆锥筒，厚度不小于 $1 . 5 \mathrm { m m }$ ，内侧平滑，没有铆钉头之类的突出 物，在筒上方约2/3高度处有两个把手，近下端两侧焊有两个踏脚板，保证坍落筒可稳定操 作，坍落筒尺寸见表 T0522-1。 

![](images/d7373ec295546d47d6e1539caeb6b7398e225b6885c7b9498354169c28e77a05.jpg)


![](images/e523f4f12e14eaff17d5e579cea58b4c8006aa7edad43a24f84a00f80fc93268.jpg)



图 T 0522-1 坍落度试验用坍落筒（尺寸单位：mm）



表 T 0522-1 坍落筒尺寸


<table><tr><td rowspan="2">集料最大粒径
 (mm)</td><td rowspan="2">筒的名称</td><td colspan="3">筒的内部尺寸（mm）</td></tr><tr><td>底面直径</td><td>顶面直径</td><td>高度</td></tr><tr><td>≤31.5</td><td>标准坍落筒</td><td>200±2</td><td>100±2</td><td>300±2</td></tr></table>

2.2 捣棒：直径为 $1 6 \mathrm { m m }$ 、长约 $6 0 0 \mathrm { m m }$ ，并具有半球形端头的钢质圆棒。 

2.3 钢尺：分度值为 $1 \mathrm { m m }$ 。 

2.4 其他：小铲、木尺、抹刀和钢平板等。 

# 3 试验步骤

3.1 试验前将坍落筒内外洗净，放在经水润湿过的平板上（平板吸水时应垫塑料布）， 并踏紧踏脚板。 

3.2 将代表样分三层装入筒内，每层装入高度稍大于筒高的 1/3，用捣棒在每一层的横 截面上均匀插捣 25 次。插捣在全部面积上进行，沿螺旋线由边缘至中心，插捣底层时插至 底部，插捣其他两层时，应插透本层并插入下层约 $2 0 { \sim } 3 0 \mathrm { m m }$ ，插捣须垂直压下（边缘部分 除外），不得冲击。在插捣顶层时，装入的混凝土高出坍落筒，随插捣过程随时添加拌合物， 当顶层插捣完毕后，将捣棒用锯和滚的动作，清除多余的混凝土，用抹刀抹平筒口，刮净筒 底周围的拌合物，而后立即垂直地提起坍落筒，提筒宜控制在 3~7s 内完成，并使混凝土不 受横向及扭力作用。从开始装料到提出坍落筒整个过程应在 150s内完成。 

3.3 将坍落筒放在锥体混凝土试样一旁，筒顶平放木尺，用钢尺量出木尺底面至试样顶 面最高点的垂直距离，即为该混凝土拌合物的坍落度，精确至 $1 \mathrm { m m }$ 。 

3.4 当混凝土试件的一侧发生崩坍或一边剪切破坏，则应重新取样另测。如果第二次仍 发生上述情况，则表示该混凝土和易性不好，应记录。 

3.5 当混凝土拌合物的坍落度大于 $1 6 0 \mathrm { m m }$ 时，用钢尺测量混凝土扩展后最终的最大直 径和最小直径，在这两个直径之差小于 $5 0 \mathrm { m m }$ 的条件下，用其算术平均值作为坍落扩展度 值；否则，此次试验无效。 

3.6 坍落度试验的同时，可用目测方法评定混凝土拌合物的下列性质，并予记录。 

（1）棍度：按插捣混凝土拌合物时难易程度评定。分“上”“中”“下”三级。 

“上”：表示插捣容易； 

“中”：表示插捣时稍有石子阻滞的感觉； 

“下”：表示很难插捣。 

（2）黏聚性：观测拌合物各组成分相互黏聚情况。评定方法是用捣棒在已坍落的混凝 土锥体侧面轻打，如锥体在轻打后逐渐下沉，表示黏聚性良好；如锥体突然倒坍、部分崩裂 或发生石子离析现象，则表示黏聚性不好。 

（3）保水性：指水分从拌合物中析出情况，分“多量” “少量”“无”三级评定。 

“多量”：表示提起坍落筒后，有较多水分从底部析出； 

“少量”：表示提起坍落筒后，有少量水分从底部析出； 

“无”：表示提起坍落筒后，没有水分从底部析出。 

# 4 结果处理

混凝土拌合物坍落度和坍落扩展值以毫米（mm）为单位，测量值精确至 $1 \mathrm { m m }$ ，结果修 

约至 $5 \mathrm { m m }$ 

# 5 试验报告

试验报告应包括下列内容： 

（1） 要求检测的项目名称、执行标准； 

（2） 原材料的品种、规格和产地以及混凝土配合比； 

（3） 试验日期及时间； 

（4） 仪器设备的名称、型号及编号； 

（5） 环境温度和湿度； 

（6） 搅拌方式； 

（7） 水泥混凝土拌合物坍落度（坍落扩展度）； 

（8） 要说明的其他内容，如棍度、黏聚性和保水性。 

# 条文说明

本方法参照《普通混凝土拌合物性能试验方法标准》（GB/T 50080—2016）和 ASTM C 143 编制。 在评价水泥混凝土拌合物的稠度方面，坍落度试验是重要指标之一。随着近年来流态混凝土的推广，本方 法中增加了坍落扩展度来评价其稠度。同时还增加了其他评价水泥混凝土拌合物工作性能的指标：棍度、 黏聚性和保水性。 

坍落度试验可以认为是测量水泥混凝土拌合物在自重作用下流动的抗剪性。ISO 4109中规定了拌合物 稠度分级，见表 T0522-2。 


表 T 0522-2 水泥混凝土拌合物的稠度分级


<table><tr><td>级别</td><td>坍落度（mm）</td><td>级别</td><td>坍落度（mm）</td></tr><tr><td>特干硬</td><td>—</td><td>低塑</td><td>50~90</td></tr><tr><td>很干稠</td><td>—</td><td>塑性</td><td>100~150</td></tr><tr><td>干稠</td><td>10~40</td><td>流态</td><td>&gt;160</td></tr></table>

# T 0523—2005 水泥混凝土拌合物稠度试验方法（维勃仪法）

# 1 目的、适用范围和引用标准

本方法规定了用维勃稠度仪测定水泥混凝土拌合物稠度的试验方法。 

本方法适用于集料最大粒径不大于 $3 1 . 5 \mathrm { m m }$ 的水泥混凝土及维勃时间在5~30s的干稠性 水泥混凝土的稠度测定。 

引用标准： 

《维勃稠度仪》（JG/T 250） 

水泥混凝土拌合物的拌和与现场取样方法 （T0521） 

# 2 仪具与材料

2.1 稠度仪（维勃仪）：如图 T0523-1所示，应符合现行《维勃稠度仪》（JG/T 250） 的规定。 

![](images/707d773391a34d9ce0909d81d32b09a42c0c3b50ee8638387320ab565b01d985.jpg)


![](images/894e34de02eb979dc34602652a6b54f85de43917be3d51d8f73e1b69affe6bdb.jpg)



图T0523-1 稠度仪（维勃仪）



1-容量筒；2-坍落筒；3-圆盘；4-滑杆；5-套筒；6-螺栓；7-漏斗；



8-支柱；9-定位螺栓；10-荷载；11-元宝螺栓；12-旋转架



（1）容量筒：为金属圆筒，内径为 $2 4 0 \mathrm { m m } { \pm } 5 \mathrm { m m }$ 、高为 $2 0 0 \mathrm { m m }$ 、壁厚为 $3 \mathrm { m m }$ 、底厚为 $7 . 5 \mathrm { m m }$ 。容器应不漏水并有足够刚度，上有把手，底部外伸部分可用螺母将其固定在振动 台上。



（2）坍落筒：筒底部直径为 $2 0 0 \mathrm { m m } { \pm } 2 \mathrm { m m }$ 、顶部直径为 $1 0 0 \mathrm { m m } { \pm } 2 \mathrm { m m }$ 、高度为 $3 0 0 \mathrm { m m } { \pm } 2 \mathrm { m m }$ 、壁厚不小于 $1 . 5 \mathrm { m m }$ ，上、下开口并与锥体轴线垂直，内壁光滑，筒外安有把 手。



（3）透明圆盘：用透明塑料制成，上装有滑杆 4。滑杆可以穿过套筒 5 垂直滑动。套 筒装在一个可用螺栓6固定位置的旋转悬臂上。悬臂上还装有一个漏斗7。坍落筒在容器中 放好后，转动旋臂，使漏斗底部套在坍落筒上口。旋臂装在支柱8上，可用定位螺栓9固定 位置。滑杆和漏斗的轴线应与容器的轴线重合。


圆盘直径为 $2 3 0 \mathrm { m m } { \pm } 2 \mathrm { m m }$ 、厚为 $1 0 \mathrm { m m } { \pm } 2 \mathrm { m m }$ ，圆盘、滑杆及荷重块组成的滑动部分总 质量为 $2 . 7 5 \mathrm { k g } \pm 0 . 0 5 \mathrm { k g }$ 。滑杆刻度可用来测量坍落度值。 

（4）振动台：工作频率为 $5 0 \mathrm { H z } { \pm } 3 \mathrm { H z }$ ，空载振幅为 $0 . 5 \mathrm { m m } { \overset { \underset { + } { = } 0 . 1 \mathrm { m m } } { = } }$ ，上有固定容器的螺 栓。 

2.2 捣棒：直径为 $1 6 \mathrm { m m }$ 、长约 $6 0 0 \mathrm { m m }$ ，并具有半球形端头的钢质圆棒。 

2.3 秒表：分度值为0.5s。 

# 3 试验步骤

3.1 将容量筒 1 用螺母固定在振动台上，放入润湿的坍落筒 2，把漏斗 7 转到坍落筒上 口，拧紧螺栓9，使漏斗对在坍落筒口上方。 

3.2 按坍落度试验步骤，分三层经漏斗装拌合物，每装一层用捣棒从周边向中心螺旋 形均匀插捣 25 次，插捣底层时捣棒应贯穿整个深度，插捣第二层时，捣棒应插透本层至下 一层的表面，捣毕第三层混凝土后，拧松螺栓 6，把漏斗转回到原先的位置，并将筒模顶上 的混凝土刮平，然后轻轻提起筒模。 

3.3 拧紧定位螺栓 9，使圆盘可定向地向下滑动，仔细转圆盘到混凝土上方，并轻轻与 混凝土接触。检查圆盘是否可以顺利滑向容器。 

3.4 开动振动台并按动秒表，通过透明圆盘观察混凝土的振实情况，当圆盘整个底面 刚被水泥浆布满时，立即按停秒表和关闭振动台，记下秒表所记时间，精确至 1s。 

3.5 仪器每测试一次后，必须将容器、筒模及透明圆盘洗净擦干，并在滑杆等处涂薄 层黄油，以备下次使用。 

# 4 结果处理

水泥混凝土拌合物稠度的维勃时间用秒（s）表示；以两次试验结果的平均值作为混凝 土拌合物稠度的维勃时间，结果精确到1s。 

# 5 试验报告

试验报告应包括下列内容： 

（1） 项目名称、执行标准； 

（2） 原材料的品种、规格和产地以及混凝土配合比； 

（3） 试验日期及时间； 

（4） 仪器设备的名称、型号及编号； 

（5） 环境温度和湿度； 

（6） 混凝土拌合物维勃时间； 

（7） 要说明的其他内容。 

# 条文说明

本方法参照《普通混凝土拌合物性能试验方法标准》（GB/T 50080—2016）编制。维勃试验是将新拌 水泥混凝土装入坍落筒内后再拔去坍落筒，并将透明圆盘放在圆锥混凝土顶面，然后在规定频率和振幅下 振动，直到透明圆盘的下表面完全布满水泥浆为止。但试验中由于水泥浆润湿圆盘底不均匀，判断试验终 点较难。 

ISO 4103中规定了水泥混凝土拌合物稠度分级，见表 T0523-1。 


表 T 0523-1 水泥混凝土拌合物的稠度分级


<table><tr><td>级别</td><td>维勃时间（s）</td><td>级别</td><td>维勃时间（s）</td></tr><tr><td>特干硬</td><td>≥30</td><td>低塑</td><td>10~5</td></tr><tr><td>很干稠</td><td>30~21</td><td>塑性</td><td>≤4</td></tr><tr><td>干稠</td><td>20~11</td><td>流态</td><td>-</td></tr></table>

# T 0524—2005 碾压混凝土拌合物稠度试验方法（改进 VC 法）

# 1 目的、适用范围和引用标准

本方法规定了改进VC 法测定碾压混凝土拌合物稠度的试验方法。 

本方法适用于试验室及现场测定路面碾压混凝土拌合物的稠度。 

引用标准： 

《维勃稠度仪》（JG/T 250） 

水泥混凝土拌合物的拌和与现场取样方法 （T 0521） 

# 2 仪具与材料

2.1 维勃稠度仪：由下列几个部分组成，如图 T 0524-1 所示。 

（1）振动台：工作频率为 $5 0 \mathrm { H z } { \pm } 3 \mathrm { H z }$ ，空载（含筒）振幅为 $0 . 5 \mathrm { m m } { \pm } 0 . 1 \mathrm { m m }$ 。 

（2）容量筒：金属制成，内径为 $2 4 0 \mathrm { m m } { \pm } 5 \mathrm { m m }$ 、内高为 $2 0 0 \mathrm { m m }$ 、壁厚约为 $3 \mathrm { m m }$ 、底厚 约为 $7 . 5 \mathrm { m m }$ 。容量筒应不漏水并有足够刚度，上有把手，底部外伸部分可用螺母固定在振 动台上。 

（3）透明圆盘：用透明有机玻璃制成，上装有滑杆。圆板直径为 $2 3 0 \mathrm { m m } { \pm } 2 \mathrm { m m }$ 、厚为 $1 0 \mathrm { m m } { \pm } 2 \mathrm { m m }$ ，荷重和滑杆的总质量为 $2 . 7 5 \mathrm { k g } \pm 0 . 0 5 \mathrm { k g }$ ，滑杆可通过套筒垂直滑动。滑杆及套 筒的轴线与容器轴线重合。 

（4）配重砝码：单个质量为 $8 . 7 \mathrm { k g }$ ，应能与滑杆固定。 

![](images/8c485bc499ac3713211fbba97ba7eb5f78693231f63e18f4daf1da923b51e87a.jpg)



图 T 0524-1 维勃稠度仪简图


1-螺栓；2-滑杆；3-砝码；4-圆盘；5-转向弯杆；6-容量筒； 

7-固定螺栓；8-台面；9-弹簧；10-底座；11-配重砝码（两个） 

2.2 捣棒：直径为 $1 6 \mathrm { m m }$ 、长约 $6 0 0 \mathrm { m m }$ ，并具有半球形端头的钢质圆棒。 

2.3 秒表：分度值为 0.5s。 

2.4 磅秤：最大量程不小于 $5 0 \mathrm { k g }$ ，感量不大于 $5 \mathrm { g }$ 。 

2.5 橡皮锤、抹刀等。 

# 3 试验步骤

3.1 试验前用湿布擦拭容量筒内壁及透明圆盘的上、下面。 

3.2 取质量均匀、有代表性的水泥混凝土试样约 $2 5 \mathrm { k g }$ 。 

3.3 将试样分两层装入容量筒内，底层应超容量筒高度的一半，上层应高出筒口。每 装一层用捣棒从容量筒周边向中心螺旋形均匀插捣 25 次。插捣底层时，捣棒应贯穿整个深 度但不触及筒底；插捣上层时，捣棒应插入底层表面以下 $1 0 { \sim } 2 0 \mathrm { m m }$ 。每层插捣后，用橡皮 锤均匀敲击容量筒周围 10 次，以消除插捣产生的孔洞；上层插捣完毕后，用金属抹刀除去 高出筒口的试样，并将表面抹平。 

3.4 将装有试样的容量筒固定于振动台上，并把透明圆盘连同荷重及配重砝码加到拌 合物表面。 

3.5 开动振动台，同时按下秒表，注意观察透明圆盘下试样表面出浆情况。当出浆面积 为一半时（圆盘面积的一半），立即按停秒表，即为混凝土的改进VC值(s)，精确至1s。 

3.6 当圆盘下的试模半面积出浆时，只记录 VC 值，但不关闭振动台，使其继续振至 60s 时再停机。停机后，提取圆盘及配重砝码，对试样表面的平整情况及出浆程度进行评 分，评分标准参考表 T 0524-1。 


表T 0524-1 试样表面评分标准值


<table><tr><td>评分</td><td>5</td><td>4</td><td>3</td><td>2</td><td>1</td></tr><tr><td>表面评分</td><td>平整出浆很好</td><td>平整出浆较好</td><td>平整基本出浆</td><td>有缺陷出浆不足</td><td>不平整且无浆</td></tr></table>

# 4 结果处理

每个试样重复两次试验，以两次测值的平均值作为试验结果，精确至 1s；如果两次测 值与平均值的误差均超过 $2 0 \%$ ，试验结果无效。 

# 5 试验报告

试验报告应包括下列内容： 

（1） 要求检测的项目名称、执行标准； 

（2） 原材料的品种、规格和产地以及混凝土配合比； 

（3） 试验日期及时间； 

（4） 仪器设备的名称、型号及编号； 

（5） 环境温度和湿度； 

（6） 碾压混凝土拌合物的改进 VC值； 

（7） 试样表面评分值； 

（8） 要说明的其他内容。 

# 条文说明

由于碾压混凝土拌合料属超干硬性混凝土，普通混凝土的稠度测定方法（坍落度仪法、维勃仪法）均 不适用。根据资料，马歇尔击实法、土工击实法及改进 VC 法均可用于碾压混凝土拌合物稠度的评定，对 三种方法的大量对比试验表明，改进 VC 法的试验时间短，精度高，并且与混凝土的施工性能有较好的相 关关系，更适于稠度较大的路用碾压混凝土。 

稠度是路面碾压混凝土配合比设计的重要指标，也是影响路面平整度和压实度的关键因素。稠度较低， 路面容易压实，但平整度难以保证；提高稠度可改善平整度，但稠度过大，路面压实度难以达到要求。根 据经验，路面碾压改进 VC值在 35~45s较为适宜。 

# T 0528—2005 水泥混凝土拌合物泌水试验方法

# 1 目的、适用范围和引用标准

本方法规定了水泥混凝土拌合物泌水的试验方法。 

本方法适用于集料最大粒径不大于 $3 1 . 5 \mathrm { m m }$ 的水泥混凝土拌合物泌水的测定。 

引用标准： 

《混凝土坍落度仪》（JG/T 248） 

水泥混凝土拌合物的拌和与现场取样方法 （T 0521） 

# 2 仪具与材料

2.1 试样筒：试样筒为刚性金属圆筒，两侧装有把手，筒壁坚固且不漏水。对于集料 最大粒径不大于 $3 1 . 5 \mathrm { m m }$ 的拌合物采用 5L 的试样筒，其内径与内高均为 $1 8 6 \mathrm { m m } { \pm } 2 \mathrm { m m }$ ，壁 厚约为 $3 \mathrm { m m }$ ，并配有筒盖。 

2.2 振动台：工作频率为 $5 0 \mathrm { H z } { \pm } 3 \mathrm { H z }$ ，空载（含筒）振幅为 $0 . 5 \mathrm { m m } { \pm } 0 . 1 \mathrm { m m }$ 。 

2.3 台秤：最大量程不小于 $5 0 \mathrm { k g }$ ，感量不大于 $5 \mathrm { g }$ 。 

2.4 量筒：容量分别为 $1 0 \mathrm { m L }$ 、 $5 0 \mathrm { m L }$ 、 $1 0 0 \mathrm { m L }$ 的量筒各一个，分度值均为 1mL。 

2.5 捣棒：直径为 $1 6 \mathrm { m m }$ 、长约 $6 0 0 \mathrm { m m }$ ，并具有半球形端头的钢质圆棒。 

2.6 秒表：分度值为1s。 

# 3 试验步骤

3.1 试验室温度为 $2 0 ^ { \circ } C { \pm } 2 ^ { \circ } C$ ，相对湿度不小于 $5 0 \%$ 。 

3.2 应用湿布湿润试样筒内壁后立即称量，记录试样筒的质量 $m _ { 0 }$ 。再将混凝土试样装 入试样筒，混凝土的装料及捣实方法如下： 

（1）坍落度不大于 $9 0 \mathrm { m m }$ ，用振动台振实。将试样一次装入试样筒内，开启振动台， 振动 应持续到 表面出浆为止 ，且应避 免过振；使混 凝土拌合 物低于试样筒 表面 $3 0 \mathrm { m m } { \pm } 3 \mathrm { m m }$ ，并用抹刀抹平，抹平后立即称量并记录试样筒与试样的总质量 $m _ { 1 }$ ，开始计 时。 

（2）坍落度大于 $9 0 \mathrm { m m }$ ，用捣棒捣实。混凝土拌合物应分两层装入，每装一层混凝土 拌合物，应用捣棒由边缘向中心按螺旋形均匀地插捣 25 次，插捣底层时捣棒应贯穿整个深 度，插捣第二层时，捣棒应插透本层至下一层的表面；每一层捣完后用橡皮锤轻轻敲击容 器外壁5~10次，直到拌合物表面插捣孔消失并不见大气泡为止；使混凝土拌合物表面低于 试样筒表面 $3 0 \mathrm { m m } { \pm } 3 \mathrm { m m }$ ，并用抹刀抹平，抹平后立即称量并记录试样筒与试样的总质量 $m _ { 1 }$ ，开始计时。 

3.3 保持试样筒水平且不振动，试验过程中除了吸水操作外，应始终盖好筒盖。 

3.4 拌合物加水拌和开始计时，从计时开始后的 $6 0 \mathrm { { m i n } }$ 内，每10min吸取一次试样表面 渗出的水。60min后，每 $3 0 \mathrm { { m i n } }$ 吸取一次试样表面渗出的水，直到认为不再泌水为止。为便 于吸水，每次吸水前 $2 \mathrm { m i n }$ ，将一片 $3 5 \mathrm { m m }$ 厚的垫块，垫入筒底一侧使其倾斜；吸水后，恢 复水平。吸出的水放入量筒中，记录每次吸水的水量并计算累计水量V ，精确到 1mL。当 吸水累计总量用质量表述时，用 $W _ { w }$ 表示。 

# 4 结果计算

4.1 泌水量，按式（T0528-1）计算： 

$$
B _ {a} = \frac {V}{A} \tag {T0528-1}
$$

式中： $B _ { a }$ ——单位面积混凝土拌合物的泌水量（ $\mathrm { m L } / \mathrm { m m } ^ { 2 }$ ）； 

V ——累计吸水量（mL）； 

$A$ ——试件外露表面面积（ $\mathrm { m m } ^ { 2 }$ ）。 

计算结果精确至 $0 . 0 1 ~ \mathrm { m L / m m } ^ { 2 }$ 。 

以3个试样测试值的算术平均值作为试验结果，结果精确至 $0 . 0 1 ~ \mathrm { m L / m m } ^ { 2 }$ 。如果其中一 个与中间值之差超过中间值的 $1 5 \%$ ，则以中间值为试验结果。如果最大值和最小值与中间 值之差超过中间值的 $1 5 \%$ ，则试验无效。 

4.2 泌水率，按式（T 0528-2）计算： 

$$
B = \frac {W _ {w}}{(w / m) \left(m _ {1} - m _ {0}\right)} \times 100 \% \tag{T0528 - 2}
$$

式中： $B$ ——泌水率（%）； 

$W _ { \scriptscriptstyle w }$ ——泌水总量（g）； 

$m$ ——拌和混凝土时，拌合物总质量（g）； 

$w$ ——拌和混凝土时，拌合物所需总用水量（g）； 

$m _ { 1 }$ ——泌水前试样筒及试样总质量（g）； 

$m _ { 0 }$ — 试样筒总质量（g）。 

计算结果精确至 $1 \%$ 。 

以3个试样测试值的算术平均值作为试验结果，结果精确至 $1 \%$ 。如果其中一个与中间 值之差超过中间值的 $1 5 \%$ ，则以中间值为试验结果。如果最大值和最小值与中间值之差超 过中间值的 $1 5 \%$ ，则试验无效。 

# 5 试验报告

试验报告应包括下列内容： 

（1） 要求检测的项目名称、执行标准； 

（2） 原材料的品种、规格和产地以及混凝土配合比； 

（3） 试验日期及时间； 

（4） 仪器设备的名称、型号及编号； 

（5） 环境温度和湿度； 

（6） 捣实方法； 

（7） 水泥混凝土拌合物总用水量和总质量； 

（8） 试样筒质量、试样筒和试样总质量； 

（9） 每次吸水时间和对应的吸水量； 

（10） 泌水量和泌水率； 

（11） 要说明的其他内容。 

# 条文说明

本方法参照《普通混凝土拌合物性能试验方法标准》（GB/T 50080—2016）编制。泌水通常是由于新 拌混凝土内部颗粒沉淀所引起，颗粒体系不能保持所有拌和水。 

# T 0531—2020 水泥混凝土拌合物压力泌水率试验方法

# 1 目的、适用范围和引用标准

本方法规定了水泥混凝土拌合物压力泌水的试验方法。 

本方法适用于集料最大粒径不大于 $3 1 . 5 \mathrm { m m }$ 的水泥混凝土拌合物压力泌水的测定。 

# 2 仪具与材料

2.1 压力泌水仪：主要部件包括压力表、缸体、工作活塞、筛网等（图 T 0531-1）。压 力表最大量程为 $6 \mathrm { { M P a } }$ ，最小分度值不大于 $0 . 1 \mathrm { M P a }$ ；缸体内径为 $1 2 5 \mathrm { m m } { \cdot } + 0 . 0 2 \mathrm { m m }$ ，内高为 $2 0 0 \mathrm { m m } { \pm } 0 . 2 \mathrm { m m }$ ，工作活塞压强为 $3 . 2 \mathrm { M P a }$ ，公称直径为 $1 2 5 \mathrm { m m }$ ，筛网孔径为 $0 . 3 1 5 \mathrm { m m }$ 。 

2.2 捣棒：直径为 $1 6 \mathrm { m m }$ ，长约 $6 0 0 \mathrm { m m }$ ，并具有半球形端头的钢质圆棒。 

2.3 烧杯：容量宜为 $1 5 0 \mathrm { m L }$ 。 

2.3 量筒：容量为 $2 0 0 \mathrm { m L }$ 。 

# 3 试验步骤
