Repository: liuxinrongjinmu/ai_rag_Engineering_Quality_Inspection

# 工程质检RAG系统

> 公路工程质量检测智能问答系统 - 使用LangChain框架 + ChromaDB向量数据库

## 项目概述

基于RAG（检索增强生成）技术的公路工程质量检测智能问答系统。系统支持本地知识库检索与网络检索的混合检索，能够准确回答工程质量检测相关的技术问题，并提供可追溯的来源依据。

### 核心特性

- **LangChain框架**：基于LangChain 0.3.x重构，使用LCEL链式调用语法
- **混合检索**：向量检索 + BM25关键词检索 + 网络检索
- **语义重排序**：DashScope gte-rerank模型语义重排序，不可用时自动回退到本地优先策略
- **LLM查询重写**：规则重写 + LLM智能重写，将口语化查询转为规范术语
- **智能缓存**：内存缓存热门查询，命中时<100ms响应
- **流式输出**：SSE流式返回答案（含完整来源信息），提升用户体验
- **来源追溯**：每个答案可追溯到具体文档和章节，支持查看前后文上下文
- **本地优先**：优先使用本地知识库，网络检索作为补充
- **配置化CORS**：跨域来源支持环境变量配置，生产环境可限制具体域名

---

File: data/processed/公路工程水泥及水泥混凝土试验规程（JTG 3420-2020）新版.md (part 4 of 8)
# 公路工程水泥及水泥混凝土试验规程
3.1 混凝土拌合物应分两层装入压力泌水仪的缸体容器内，每装一层混凝土拌合物，应 用捣棒由边缘向中心按螺旋形均匀地插捣 25 次，插捣底层时捣棒应贯穿整个深度，插捣第 二层时，捣棒应插透本层至下一层的表面；每一层捣完后用橡皮锤轻轻沿容器外壁敲打 5~10 次，进行振实，直至混凝土拌合物表面插捣孔消失并不见大气泡为止。捣实的混凝土拌合物 表面应低于压力泌水仪缸体筒口 $3 0 \mathrm { m m } { \pm } 2 \mathrm { m m }$ 。 

3.2 自密实混凝土应一次性填满，且不应进行振动和插捣。 

![](images/7362c61154f2d71d5edfd19acec04d72d35c2e76e056a510c5e3cbb533db0dcc.jpg)



图 T 0531-1 压力泌水仪


1-压力表；2-接头（接手动油泵）；3-上盖；4-缸体；5-底座；6-筛网；7-泌水管阀门； 

8-O 型密封圈；9-筛板；10-试件；11-活塞密封圈；12-活塞 

3.3 安装完毕后应在 15s 以内给混凝土拌合物试样加压至 $3 . 2 \mathrm { M P a }$ ；并应在 2s 内打开泌 水阀门，同时开始计时，并保持恒压，泌出的水接入 $1 5 0 \mathrm { m L }$ 烧杯里，并应移至量筒中读取 泌水量，精确至1mL。 

3.4 加压至 10s 时读取泌水量 $V _ { 1 0 }$ ，加压至 140s 时读取泌水量 $V _ { 1 4 0 }$ 。 

# 4 结果计算

压力泌水率，按式（T0531-1）计算： 

$$
B _ {V} = \frac {V _ {10}}{V _ {140}} \times 100 \% \tag{T0531 - 1}
$$

式中： $B _ { \scriptscriptstyle V }$ ——压力泌水率（%）； 

$V _ { 1 0 }$ ——加压至 10s 时的泌水量（mL）； 

$V _ { 1 4 0 }$ ——加压至 140s 的泌水量（mL）。 

计算结果精确至 $1 \%$ 。 

# 5 试验报告

试验报告应包括下列内容： 

（1） 原材料的品种、规格和产地； 

（2） 仪器设备的名称、型号及编号； 

（3） 环境温度和湿度； 

（4） 加压至 10s 时的泌水量 $V _ { 1 0 }$ 和加压至 140s 时的泌水量 $V _ { 1 4 0 }$ 

（5） 压力泌水率 $B _ { \scriptscriptstyle V }$ ； 

（6） 要说明的其他内容。 

# 条文说明

本方法参照《普通混凝土拌合物性能试验方法标准》（GB/T 50080—2016）编制，压力泌水率是衡量 泵送混凝土泵送过程中在泵送压力作用下拌合物质量稳定性的一项重要评判指标。 

泵送混凝土拌和物在管道中的压力推动下进行输送，水是传递压力的介质，如果在泵送过程中，由于 压力大或管道弯曲、变径等出现“脱水现象”，水分会通过集料间空隙渗透而使集料聚结，引起堵塞。压 力泌水率试验可以测定拌和料的保水性，反映阻止拌和水在压力下渗透流动的内阻力。通常压力泌水率不 宜超过 $2 0 \%$ 。 

# T 0532—2020 水泥混凝土拌合物坍落扩展度及扩展时间试验方法

# 1 目的、适用范围和引用标准

本方法规定了水泥混凝土拌合物坍落扩展度及扩展时间的试验方法。 

本方法适用于集料最大粒径不大于 $3 1 . 5 \mathrm { m m }$ 、坍落度不小于 $1 6 0 \mathrm { m m }$ 的水泥混凝土坍落 扩展度和扩展时间的测定。 

引用标准： 

《混凝土坍落度仪》（JG/T 248） 

水泥混凝土拌合物的拌和与现场取样方法 （T 0521） 

# 2 仪具与材料

2.1 坍落筒：应符合现行《混凝土坍落度仪》（JG/T 248）的规定。 

2.2 坍落度底板：应采用边长不小于 $1 0 0 0 \mathrm { m m }$ 的正方形平板、最大挠度不大于 $3 \mathrm { m m }$ 的 钢板，并应在平板表面标出坍落度筒的中心位置和直径分别为 $2 0 0 \mathrm { m m }$ 、 $3 0 0 \mathrm { m m }$ 、 $5 0 0 \mathrm { m m }$ 、 $6 0 0 \mathrm { m m }$ 、 $7 0 0 \mathrm { m m }$ 、 $8 0 0 \mathrm { m m }$ 及 $9 0 0 \mathrm { m m }$ 的同心圆，其形状如图T0532-1所示。 

![](images/802f75b1e2480798adc4e5330479a11d94628edbc97effa60e7760f58026966f.jpg)



图T0532-1 坍落度底板示意图（尺寸单位：mm）


2.3 捣棒：直径 $1 6 \mathrm { m m }$ 长约 $6 0 0 \mathrm { m m }$ ，并具有半球形端头的钢质圆棒。 

2.4 秒表：分度值为 0.1s。 

2.5 钢尺：最大量程不小于 $1 0 0 0 \mathrm { m m }$ ，分度值不大于 $1 \mathrm { m m }$ 。 

2.6 其他：抹布、铲子、抹刀等。 

# 3 试验步骤

3.1 用海绵或毛巾润湿底板和坍落筒，在坍落度内壁和底板上应无明水；底板放置在坚 实的水平面上，坍落筒放在底板中心位置，下缘与 $2 0 0 \mathrm { m m }$ 刻度圈重合，坍落筒在装料时保 持位置固定不动。 

3.2 混凝土拌合物应分三层均匀装入坍落筒内，每装一层混凝土拌合物，应用捣棒由边 缘向中心按螺旋形均匀地插捣 25次，捣实后每层混凝土拌合物试样高度约为筒高的 1/3；插 捣底层时，捣棒应贯穿整个深度，插捣第二层和顶层时，捣棒应插透本层至下一层的表面； 顶层插捣完后，取下装料漏斗，应将多余混凝土拌合物刮去，并沿筒口抹平。 

3.3 自密实混凝土拌合物应不分层一次填充至满，且整个装料过程中不施以任何振动或 捣实，同时应将多余混凝土拌合物刮去，并沿筒口抹平。 

3.4 将底盘坍落筒周围多余的混凝土清除，随即将坍落筒沿铅直方向匀速向上快速提起 $3 0 0 \mathrm { m m }$ 左右的高度，提起时间宜控制在 3~7s。待混凝土停止流动或扩展持续时间达 50s时， 应使用钢尺测量拌合物展开圆形的最大直径以及与最大直径呈垂直方向的直径。从开始装料 到提离坍落筒的整个过程应不间断地进行，并在 40s内完成。 

3.5 混凝土的扩展度应为混凝土拌合物坍落度扩展终止后扩展面相互垂直的两个直径 的平均值，当两个直径值之差大于 $5 0 \mathrm { m m }$ 时，需要重新测量，测量精确至 $1 \mathrm { m m }$ ，结果修约 至 $5 \mathrm { m m }$ 。 

3.6 测定扩展度达 $5 0 0 \mathrm { m m }$ 的时间，即 $\mathrm { T } _ { 5 0 0 }$ ，应自坍落筒提起离开底板时开始计时，采 用秒表测定时间，精确至0.1s。 

3.7 扩展度试验从开始装料到测得混凝土扩展度值的整个过程应连续进行，并应在4min 内完成，发现粗集料在中央堆集或边缘有浆体析出时，应记录说明。 

# 4 试验报告

试验报告应包括下列内容： 

（1） 要求检测的项目名称、执行标准； 

（2） 原材料的品种、规格和产地以及混凝土配合比； 

（3） 试验日期及时间； 

（4） 仪器设备的名称、型号及编号； 

（5） 环境温度和湿度； 

（6） 记录混凝土坍落扩展度； 

（7） 记录 $\mathrm { T } _ { 5 0 0 }$ ； 

（8） 要说明的其他内容。 

# 条文说明

本方法参照《普通混凝土拌合物性能试验方法标准》（GB/T 50080—2016）和《自密实混凝土应用技 术规程》（JGJ/T 283—2012）编制，用于评价水泥混凝土拌合物的填充能力和流动性。 

# T 0533—2020 水泥混凝土拌合物 J 环试验方法

# 1 目的、适用范围和引用标准

本方法规定了水泥混凝土拌合物J 环的试验方法。 

本方法适用于评价自密实混凝土和大流态混凝土的填充能力和通过能力。 

引用标准 

《混凝土坍落度仪》（JG/T 248） 

《自密实混凝土应用技术规程》（JGJ/T 283） 

水泥混凝土拌合物的拌和与现场取样方法（T 0521） 

# 2 仪具与材料

2.1 J 环：由 16 根 $\phi 1 8$ 钢筋组成，J 环的直径为 $3 0 0 \mathrm { m m }$ ，试验装置具体尺寸如图T0533-1 所示。 

![](images/9a3010118564b3085ec88cb77ccabd0aa97e9abdc26eff25ace647679aacba73.jpg)



图 T 0533-1 J 环及 J 环侧试图（尺寸单位：mm）


2.2 坍落度底板：应符合T 0532的规定。 

2.3 钢尺：量程不小于 $1 0 0 0 \mathrm { m m }$ ，分度值不大于 $1 \mathrm { m m }$ 。 

2.4 其他：铲子、抹刀、10L铁桶。 

# 3 试验步骤

3.1 混凝土坍落扩展度试验方法及步骤，应按 T 0532 的规定进行。记录下混凝土展开 圆形的最大直径 ${ \mathrm { d } } _ { 1 }$ ，以及与最大直径呈垂直方向的直径 ${ \mathrm { d } } _ { 2 }$ 。最终混凝土拌合物坍落扩展度 为两个直径的平均值 d，测量应精确至 $1 \mathrm { m m }$ ，结果修约至 $5 \mathrm { m m }$ 。 

3.2 J 形环坍落扩展度： 

（1）在 10L 铁桶中装入 6~7L 新拌混凝土，并静置 $6 0 \mathrm { s } { \pm } 1 0 \mathrm { s }$ 。 

（2）在混凝土静置的 $6 0 \mathrm { s } { \pm } 1 0 \mathrm { s }$ 时间内，用海绵或毛巾润湿底板和坍落筒，在坍落筒内 壁和底板上应无明水；底板放置在坚实的水平面上，坍落度筒“正向”放在底板中心位置， 下缘与 $2 0 0 \mathrm { m m }$ 刻度圈重合，J环则套在坍落度外，下缘与 $3 0 0 \mathrm { m m }$ 刻度圈重合，坍落筒在装 料时保持位置固定不动。 

（3）将铁筒内混凝土加到坍落筒中，不分层一次填充至满，且整个过程中不施以任何 振动或捣实。 

（4）用抹刀刮除坍落筒中已填充混凝土顶部的余料，使其与坍落筒的上缘齐平，将底 盘坍落筒周围多余的混凝土清除。随即垂直平稳地提起坍落筒（从混凝土填充满坍落筒至提 起坍落筒，时间间隔不超过 40s），使混凝土自由流出。坍落筒的提离过程应在 3~7s 内完 成；从开始装料到提离坍落筒的整个过程应不间断地进行，并在150s内完成。 

（5）当混凝土拌合物不再扩散或扩散持续时间达 50s 时，记录下混凝土展开圆形的最 大直径 $D _ { 1 }$ ，以及与最大直径呈垂直方向的直径 $D _ { 2 }$ 。最终混凝土拌合物坍落扩展度为两个直 径的平均值 $D$ ，测量应精确至 $1 \mathrm { m m }$ ，结果修约至 $5 \mathrm { m m }$ 。 

3.3 自密实混凝土间隙通过性能指标 $P _ { A }$ 结果应为混凝土坍落扩展度d与J环坍落扩展度 $D$ 的差值。 

3.4 观察坍落后混凝土的状况，如发现粗集料在中央堆积或最终扩展后的混凝土边缘有 较多水泥浆析出，表示此混凝土拌合物抗离析性不好，应予记录。 

# 4 试验报告

试验报告应包括下列内容： 

（1） 要求检测的项目名称、执行标准； 

（2） 原材料的品种、规格和产地以及混凝土配合比； 

（3） 试验日期及时间； 

（4） 仪器设备的名称、型号及编号； 

（5） 环境温度和湿度； 

（6） 记录水泥混凝土拌合物坍落扩展度 ${ \mathrm { d } } _ { 1 }$ 、 ${ \mathrm { d } } _ { 2 }$ 、 $\mathrm { D } _ { 1 }$ 、 $\mathbf { D } _ { 2 }$ 等值； 

（7） 水泥混凝土间隙通过性能指标 $P _ { A }$ 值； 

（8） 要说明的其他内容。 

# 条文说明

本方法参照《自密实混凝土应用技术规程》（JGJ/T 283—2012）编制，用于评价水泥混凝土拌合物的 填充能力和钢筋间隙通过能力。大流态混凝土是指拌合物坍落度值不小于 $2 0 0 \mathrm { m m }$ 的混凝土。一般采用适量 的高效减水剂或普通减水剂，使其坍落度和流动性大幅度提高，达到便于浇灌，减轻甚至免去振捣成型工 序的目的。 

# T 0534—2020 水泥混凝土拌合物 V 形漏斗试验方法

# 1 目的、适用范围和引用标准

本方法规定了水泥混凝土拌合物V 形漏斗的试验方法。 

本方法适用于混凝土拌合物稠度和填充性的测量，适用于评价自密实混凝土和大流态混 凝土拌合物的黏稠性和抗离析性。 

引用标准： 

水泥混凝土拌合物的拌和与现场取样方法 （T 0521） 

# 2 仪具与材料

2.1 V 形漏斗：V形漏斗的形状和内部尺寸如图T 0534-1所示，漏斗的容量约为 10L， 其内表面应经加工修整呈平滑状。V形漏斗制作材料可以用金属或耐磨塑料。在漏斗出了口 的部位，应附设快速开启且具有水密性的底盖。漏斗上端边缘的部位加工平整，构造平滑。 支撑漏斗的台架宜有调整装置，应确保台架的水平，且易于搬运。应具备混凝土投料用容器 （容量约 5L，附有手把的塑料桶或铁桶）、接料容器（容量约为 12L 的水桶）、刮平混凝 土顶面的平直刮刀、能准确测量至 0.1s的表秒和湿布等。 

![](images/3f3ec9467b89457144326e36c48ba7c7156a243b2168b4d0e967180c4b00512e.jpg)


![](images/43380b96623221c59320fe29e35a71bc3495ef09f8527bf8815fbfd1d7652ef2.jpg)



图T0534-1V 形漏斗的形状和内部尺寸（尺寸单位：mm）


2.2 秒表：分度值为 0.1s。 

2.3 钢尺：分度值为 $1 \mathrm { m m }$ 。 

2.4 其他：铲子、抹刀、抹布、料桶（5L）等。 

# 3 试验步骤

3.1 水泥混凝土拌合物试样，应按 T0521的规定进行制备。 

3.2 V 形漏斗经清水冲洗干净后置于台架上，使其顶面呈水平，本体侧为垂直状态。应 确保漏斗稳固。用湿布擦拭漏斗的内表面，使其保持表面湿润状态。 

3.3 在漏斗出口的下方，放置承接混凝土拌合物的接料容器。混凝土拌合物试样填入漏 斗前，应先确认漏斗流出口的底盖是否已经关闭。 

3.4 用混凝土投料用容器盛装混凝土拌合物试样，由漏斗的上端平稳地填入漏斗内直至 满溢（混凝土拌合物试样约为10L左右）。 

3.5 用刮刀沿漏斗上端将混凝土拌合物的顶面刮平。 

3.6 混凝土拌合物顶面刮平，待静置 10s±2s 后，迅速将漏斗出料口的底盖打开，用秒 表记录自开盖那一刻至漏斗内混凝土拌合物全部排空的时间，规定从漏斗上端往下观察透光 的瞬间，即为混凝土排空时间。同时，观察并记录混凝土拌合物是否有堵塞等状况。 

3.7 宜在5min 内对试样进行两次试验，应以两次试验结果的算术平均值作为试验结果， 结果精确至0.1s。 

3.8 试验结果应符合下列要求： 

（1）混凝土拌合物排空时间，应精确至 0.1s。 

（2）混凝土拌合物流动状况记录除了排空时间外，还应记录流下过程中的流动状况， 如是否有堵塞的状况等。 

# 4 试验报告

试验报告应包括下列内容： 

（1） 要求检测的项目名称、执行标准； 

（2） 原材料的品种、规格和产地以及混凝土配合比； 

（3） 试验日期及时间； 

（4） 仪器设备的名称、型号及编号； 

（5） 环境温度和湿度； 

（6） 混凝土拌合物经V形漏斗排空时间； 

（7） 要说明的其他内容。 

# T 0535—2020 水泥混凝土拌合物振动出浆量及松铺系数试验方法

# 1 目的、适用范围和引用标准

本方法规定了水泥混凝土拌合物振动出浆量及松铺系数的试验方法。 

本方法适用于坍落度为 $1 0 { \sim } 8 0 \mathrm { m m }$ 水泥混凝土拌合物及指定采用本方法的其他材料。 

引用标准： 

《维勃稠度仪》（JG/T 250） 

# 2 仪具与材料

2.1 振动出浆仪：带出浆量筒的维勃稠度仪（图 T 0523-1）。 

![](images/15c88caca9b5aa84661274281a24843d6ddad0d332fd01366cd0144c875d17ca.jpg)



图 T 0535-1 振动出浆仪



1-螺栓；2-滑杆；3-砝码；4-圆盘；5-转向弯杆；6-出浆量筒；



7-固定螺栓；8-台面；9-弹簧；10-底座；11-配重砝码（两个）



（1）出浆量筒：由金属筛网制成（图 T 0523-2），内径应为 $2 4 0 \mathrm { m m } { \pm } 5 \mathrm { m m }$ ，内高应为 $2 0 0 \mathrm { m m }$ ，壁厚约为 $3 \mathrm { m m }$ ，底厚约为 $7 . 5 \mathrm { m m }$ ；筛网直径应为 $4 . 7 5 \mathrm { m m }$ ，孔中心间距应为 $7 . 2 5 \mathrm { m m }$ ，且出浆筒应有把手。


![](images/55d0bd92f45afe5f60cbf58c0ccee556e77eb13b5d8a6e6ddce80dcb877654c1.jpg)



图T0535-2 出浆量筒（尺寸单位：mm）



1-筒壁筛网圆孔；2-筒底；3-把手；4-金属筛网筒壁


（2） 透 明 圆 盘 ： 用 透 明 有 机 玻 璃 制 成 ， 上 装 有 滑 杆及 砝 码。圆板直径为 $2 3 0 \mathrm { m m } { \pm } 2 \mathrm { m m }$ ，厚为 $1 0 \mathrm { m m } { \pm } 2 \mathrm { m m }$ ，荷重（砝码 3 及透明圆盘 4）和滑杆的总质量为 

$2 . 7 5 \mathrm { k g } \pm 0 . 0 5 \mathrm { k g }$ ，滑杆可通过套筒垂直滑动。滑杆及套筒的轴线与容器轴线重合。 

（3）配重砝码：单个质量为 $8 . 7 \mathrm { k g }$ ，应能固定在滑杆上。 

（4）振动台：工作频率为 $5 0 \mathrm { H z } { \pm } 3 \mathrm { H z }$ ，空载（含筒）振幅为 $0 . 5 \mathrm { m m } { \pm } 0 . 1 \mathrm { m m }$ 。 

2.2 维勃稠度仪容量筒：应符合现行《维勃稠度仪》（JG/T 250）的规定。 

2.3 捣棒：直径 $1 6 \mathrm { m m }$ 、长约 $6 0 0 \mathrm { m m }$ ，并具有半球形端头的钢质圆棒。 

2.4 秒表：分度值为0.5s。 

2.5 磅秤：量程不小于 $5 0 \mathrm { k g }$ ，感量不大于 $5 \mathrm { g }$ 。 

# 3 试验环境

试验室温度为 $2 0 ^ { \circ } \mathrm { C } \pm 2 ^ { \circ } \mathrm { C }$ ，相对湿度不小于 $5 0 \%$ 。 

# 4 试验步骤

# 4.1 出浆量试验步骤：

（1）试验前用湿布擦拭出浆量筒内壁及透明圆盘。 

（2）取质量均匀、有代表性的水泥混凝土试样 $1 6 \mathrm { k g }$ ，精确至 $5 \mathrm { g }$ 。 

（3）将试样分两层装入出浆量筒，底层应超过半筒，上层应高出筒口。装料时应避免 自由下倒，以防试样离析；每装一层用捣棒从出浆量筒周边向中心螺旋形均匀插捣 25 次。 插捣底层时，捣棒应贯穿整个深度但不触及筒底；插捣上层时，捣棒应插入底层表面以下 $1 0 { \sim } 2 0 \mathrm { m m }$ 。每层插捣后，用橡皮锤均匀敲击出浆量筒周围10次，以消除插捣产生的孔洞； 上层插捣完毕后，将表面抹平。 

（4）记下振动前出浆量筒和混凝土的总质量（ $m _ { 0 }$ ）。启动振动台，同时按下秒表，20s 时立刻停止，振动结束后用抹布抹去出浆量筒外壁浆体并称取质量 $m _ { 1 }$ 。 

（5）仪器每测试一次后，必须将容器、筒模及透明圆盘洗净擦干，并在滑杆等处涂薄 层黄油，以备下次使用。 

# 4.2 松铺系数试验步骤：

（1）将出浆量筒更换为维勃稠度仪容量筒，重复本方法 4.1中（1）~（3）的试验步骤。 

（2）将装有试样的维勃稠度仪容量筒固定在振动台上，并把透明圆盘连同荷重及配重 砝码加到拌合物顶面，测量圆盘表面距维勃稠度仪容量筒顶面的高度，垂直方向测量四次， 取算术平均值为 $H _ { 1 }$ 。 

（3）启动振动台，同时按下秒表，20s 时立刻停止。振动结束后，测量圆盘表面距维 勃稠度仪容量筒顶面的高度，垂直方向测量四次，取算术平均值为 $H _ { 2 }$ 。 

（4）仪器每测试一次后，必须将容器、筒模及透明圆盘洗净擦干，并在滑杆等处涂薄 层黄油，以备下次使用。 

# 5 结果计算

5.1 振动出浆量，按式（T0535-1）计算： 

$$
M _ {v} = m _ {0} - m _ {1} \tag {T0535-1}
$$

式中： $M _ { \nu }$ ——振动出浆量（kg）； 

$m _ { 0 }$ — 振动前出浆量筒和试样的总质量（kg）； 

$m _ { 1 }$ —— 振动结束后出浆量筒和试样的总质量（kg）。 

计算结果精确至 $1 \mathrm { g }$ 。 

以两次平行试验结果的算术平均值作为试验结果，如果两次测值与平均值的误差均超过 $2 0 \%$ ，试验结果无效。 

5.2 松铺系数，按式（T 0535-2）计算： 

$$
U = \frac {1 9 0 - H _ {1}}{1 9 0 - \left(H _ {2} - H _ {1}\right)} \tag {T0535-2}
$$

式中： $U$ ——松铺系数； 

190——液化出浆量筒内高 $2 0 0 \mathrm { m m }$ 扣除透明圆盘厚度 10mm（mm）； 

$H _ { 1 }$ ——振动液化前，圆盘表面距出浆量筒顶面的高度（ $\mathrm { m m }$ ）； 

$H _ { 2 }$ — 振动液化后，圆盘表面距出浆量筒顶面的高度（ $\mathrm { m m }$ ）。 

计算结果精确至 0.01。 

# 5 试验报告

试验报告应包括下列内容： 

（1） 要求检测的项目名称、执行标准； 

（2） 原材料的品种、规格和产地以及混凝土配合比； 

（3） 试验日期及时间； 

（4） 仪器设备的名称、型号及编号； 

（5） 环境温度和湿度； 

（6） 振动出浆量 $M _ { \nu }$ ； 

（7） 松铺系数 $U$ ； 

（8） 要说明的其他内容。 

# 条文说明

本方法根据混凝土振动液化原理，在维勃稠度仪的基础上改造而成，操作简便，可通过时间精确控制 试验终点，可重复性高，干扰因素少。通过试验对比发现本方法可以很好地评价坍落度值为 $1 0 { \sim } 8 0 \mathrm { m m }$ 的 低坍落度混凝土的液化效果，区分度明显。开发的低坍落度混凝土工作性表征新方法，弥补了现有工作性 

测试方法的不足，对控制滑模摊铺混凝土施工性能具有十分重要的意义。 

# T 0536—2020 水泥混凝土拌合物侧向膨胀量试验方法

# 1 目的、适用范围和引用标准

本方法规定了水泥混凝土拌合物侧向膨胀量的试验方法。 

本方法适用于坍落度为 $1 0 { \sim } 8 0 \mathrm { m m }$ 水泥混凝土拌合物及指定采用本方法的其他材料。 

# 2 仪具与材料

2.1 侧向膨胀量试验箱：为 $5 5 0 \mathrm { m m } { \times } 3 0 0 \mathrm { m m } { \times } 3 0 0 \mathrm { m m }$ 的带底无盖的不锈钢制方形钢箱， 两侧钢板可以抽出或旋转打开，试验箱如图 T 0536-1 所示。 

![](images/d05ee1046cae1a4ffd6721ff3ca7f4d78383b65450301d6399b7cda7c15fd131.jpg)


![](images/382ca476215e63fa02b4629b8c06a0167e6cce15694859faba14001a45ec1d9a.jpg)



图 T 0536-1 侧向膨胀量试验箱（尺寸单位：mm）


2.2 高频振捣棒：振捣棒的频率为 $2 0 0 \mathrm { H z }$ ，振幅 $0 . 2 \mathrm { m m }$ ，振捣功率5kw，直径 $6 0 \mathrm { m m }$ 以 上。 

2.3 钢尺：量程不小于 $5 0 0 \mathrm { m m }$ ，分度值为 $1 \mathrm { m m }$ 。 

2.4 其他：4 个乒乓球、水平尺、抹子、铁铲等。 

# 3 试验步骤

3.1 应按T 0521的规定，对水泥混凝土进行拌和与取样。 

3.2 通过调节垫块和水平尺将箱体调平，关闭侧门，箱体侧门与箱底不得有大于 5mm 的缝隙。用少许混凝土拌合物将 4个乒乓球等间距置于箱底，乒乓球距箱侧壁不小于 $5 0 \mathrm { m m }$ ； 将定位板旋转至箱体外侧，将搅拌好的混凝土拌合物，分两层装入试验箱，第一层为箱体 1/2 左右，用捣棒由箱体侧壁向中心螺旋形插捣 50 下。 

3.3 将高频振捣棒竖直插入箱内，距离箱壁板 $1 0 0 \mathrm { m m } { \pm } 5 0 \mathrm { m m }$ 范围内，将第二层混凝土 拌合物铺满箱体，用捣棒从箱体侧壁向中心螺旋形插捣 50 下，再抹平表面。 

3.4 启动高频振捣棒，并开始计时，振捣 30s 时应缓慢将高频振捣棒提出，35s 时关闭 

振动开关，高频振捣棒应从箱体抽出，并记录乒乓球浮出水泥混凝土拌合物顶部的时间 s， 精确至 1s。 

3.5 振捣完毕后，将乒乓球捡出，用混凝土拌合物填平振捣棒留下的孔，并用抹子收平 箱内混凝土拌合物顶面，最大高差不大于 $1 0 \mathrm { m m }$ ；测量拌合物表面距箱顶的距离，测量 5处， 计算箱体内拌合物的高度，高度的最大差值不超过 $1 0 \mathrm { m m }$ ，并取其平均值 $H _ { \mathfrak { r } }$ 为约束前振动 密实高度，精确至 $1 \mathrm { m m }$ 。用钢板尺等间距（间距宜为 $3 0 { \sim } 6 0 \mathrm { m m }$ ），量取5 处横向宽度，取 其平均值为约束时宽度 $D _ { 1 }$ 。 

3.6 缓慢将前后滑门抽离，整个抽离过程不少于 15s，应避免过快松开引起的混凝土剧 烈变形。静置3min后，用钢尺测量距离两端大于 $5 0 \mathrm { m m }$ 范围内拌合物的形变量（图T 0536-2）， 测量拌合物顶面宽度，测量 5 次，取其平均值为失去约束后宽度 $D _ { 2 }$ 。并测量拌合物高度， 测量 5 处，取其平均值为失去约束后高度 $H _ { 2 }$ 。 

![](images/aa84c60622393cb34a59980c24ff9fc10ccc0a0430039d94cb847800bedb7ead.jpg)



图T0536-2 侧向膨胀量测量区域示意图（尺寸单位：mm）


3.7 试验结束后，清理试验箱内混凝土，并对试验箱及各试验工具进行清洗。 

# 4 结果计算

4.1 高度变化量，按式（T 0536-1）计算： 

$$
\Delta H = H _ {1} - H _ {2} \tag {T0536-1}
$$

式中： $\Delta H$ ——高度方向的变化量（mm）； 

$H _ { 1 }$ ——约束时拌合物振实后高度的算术平均值（mm），精确至 $0 . 1 \mathrm { m m }$ ； 

$H _ { 2 }$ ——失去约束后拌合物振实后高度的算术平均值（ $\mathrm { m m }$ ），精确至 $0 . 1 \mathrm { m m }$ 。 计算结果精确至 $1 \mathrm { m m }$ 。 

4.2 侧向膨胀量，按式（T 0536-2）计算： 

$$
\Delta D = D _ {2} - D _ {1} \tag {T0536-2}
$$

式中： $\Delta D$ ——宽度方向的膨胀量（mm）； 

$D _ { 1 }$ ——约束时拌合物振实后宽度的算术平均值（mm），精确至 $0 . 1 \mathrm { m m }$ ； 

$D _ { 2 }$ ——失去约束后拌合物振实后宽度的算术平均值（ $\mathrm { . m m }$ ），精确至 $0 . 1 \mathrm { m m }$ 。 

# 5 试验报告

（1） 试验报告应包括下列内容： 

（2） 要求检测的项目名称、执行标准； 

（3） 原材料的品种、规格和产地； 

（4） 待检测的水泥混凝土配合比； 

（5） 仪器设备的名称、型号及编号； 

（6） 环境温度与湿度； 

（7） 混凝土拌合物侧向膨胀量H 、 $\Delta D$ ； 

（8） 要说明的其他内容。 

# 条文说明

在水泥混凝土路面施工中，滑模施工已成为其主流施工方式。滑模施工具有移动成型的特点，摊铺机 过后，侧向模板随之滑除。因此混凝土的侧向膨胀量大小与混凝土振捣后的立模特性关系紧密。本方法， 采用水泥混凝土侧向膨胀量试验箱模拟滑模施工时的相应施工特点。以试验箱两侧混凝土变形宽度为水泥 混凝土侧向膨胀量的评价指标。 

同时，在试验中混凝土应进行充分的振捣，并且侧向模板抽出后，应待混凝土形态稳定后，再测量两 侧变形宽度。 

# T 0537—2020 水泥混凝土拌合物水下抗分散性试验方法

# 1 目的、适用范围和引用标准

本方法规定了水泥混凝土拌合物水下抗分散性的试验方法。 

本方法适用于检验水下不分散混凝土拌合物的抗分散性能。 

引用标准： 

《水质 pH 的测定 玻璃电极法》（GB 6920） 

《水质 悬浮物的测定 重量法》（GB/T 11901） 

# 2 仪具与材料

2.1 铁皮桶：高为 $5 5 0 \mathrm { m m }$ ，直径为 $4 0 0 \mathrm { m m }$ ，壁厚为 $1 { \sim } 2 \mathrm { m m }$ 。 

2.2 广口容器：外径为 $1 1 0 \mathrm { m m }$ ，高为 $1 5 0 \mathrm { m m }$ ，容积为 $1 5 0 0 \mathrm { m L }$ 。 

2.3 酸度计：pHS-2型或相同性能的酸度计。 

2.4 电极：pH 值玻璃电极，甘汞电极，复合电极。 

2.5 量筒：容量为 $2 0 0 \mathrm { m L }$ 和 $5 0 0 \mathrm { m L }$ 各一个。 

2.6 烧杯：容量为 $1 0 0 0 \mathrm { m L }$ 。 

2.7 天平：量程不小于 $2 \mathrm { k g }$ ，感量不大于 $0 . 1 \mathrm { g }$ ；量程不小于 $1 0 0 \mathrm { g }$ ，感量为 $0 . 0 0 0 1 \mathrm { g }$ 。 

2.8 干燥烘箱：可实现 $1 0 5 { \sim } 1 1 0 ^ { \circ } \mathrm { C }$ 温控烘箱。 

2.9 其他：抽滤泵、洗耳球、滤纸、橡皮塞等。 

# 3 试验步骤

# 3.1 流失量的测定。

在铁皮桶底部放 1 个容积为 $1 5 0 0 \mathrm { m L }$ 、质量为 $m _ { o }$ 的广口容器，桶内水深 $5 0 0 \mathrm { m m }$ 。称取 水泥混凝土拌合物质量 $m _ { c }$ ，约 2kg（不超过广口容器容量为宜），从水面自由落下倒入水 中的容器内，使之全部进入水下容器，静置 $5 \mathrm { { m i n } }$ 。将容器从水中提起，排掉混凝土表面积 水，称取其质量 $m ^ { \prime }$ 。重复进行上述操作三次，取各次平均值，精确到 $0 . 1 \%$ 。 

# 3.2 悬浊物和 pH值的测定。

# （1）试样制备：

$\textcircled{1}$ 在 $1 0 0 0 \mathrm { m L }$ 烧杯中加入 $8 0 0 \mathrm { m L }$ 水，然后将 $5 0 0 \mathrm { g }$ 水下不分散混凝土分成 10 等份，用 手铲将每一份混凝土从水面缓慢地自由下落，该操作在 10~20s 内完成。 

$\textcircled{2}$ 静置 3min 后，用洗耳球或玻璃吸管，在 1min 内从水面吸 $6 0 0 \mathrm { m L }$ 的水作为试验样品 

（注意吸水时不能搅动）。 

$\textcircled{3}$ 将吸出的 $6 0 0 \mathrm { m L }$ 水混合均匀后再从中分取出 $2 0 0 \mathrm { m L }$ ，作为 pH 值试验的被检水样， 其余的作为测悬浊物含量的水样。 

（2）悬浊物含量的测定： 

$\textcircled{1}$ 把滤纸置于表面皿上，在 $1 0 5 { \sim } 1 1 0 ^ { \circ } \mathrm { C }$ 温度下干燥 1h，然后移至干燥器中冷却，称其质 量 $m _ { b }$ 。 

$\textcircled{2}$ 把被检水样搅拌均匀后，用量筒分取 $3 0 0 { \sim } 4 0 0 \mathrm { m L }$ 并读取容积V 。 

$\textcircled{3}$ 在布氏漏斗上装好已称量的烘干后的滤纸，使之贴合，用蒸馏水或离子交换水润湿滤 纸，使之贴紧布氏漏斗，然后把漏斗长颈装入事先已开好孔的吸滤瓶上的橡皮塞中，把吸滤 瓶接到真空装置上，向漏斗中加入上述量筒分取好的被检水样进行真空抽滤，并用蒸馏水或 离子交换水将附着在量筒壁上的悬浊物冲洗干净。 

$\textcircled{4}$ 用镊子小心地将滤纸从漏斗上取下放入表面皿中，在 $1 0 5 { \sim } 1 1 0 ^ { \circ } \mathrm { C }$ 温度下干燥 2h，然后 移至干燥器中冷却后，称量其质量 $m _ { a }$ 。 

（3）pH 值的测定： 

应按现行《水质 pH 值的测定 玻璃电极法》（GB 6920）的规定进行。 

# 4 结果计算

4.1 流失量，按式（T 0537-1）计算： 

$$
\eta = \frac {m _ {c} + m _ {0} - m ^ {\prime}}{m _ {c}} \times 100 \% \tag{T0537 - 1}
$$

式中：  — 混凝土拌合物流失量（%）； 

$m _ { o }$ ——容器的质量（g）； 

$m _ { c }$ ——浸水前混凝土的质量（g）； 

$m ^ { \prime }$ ——浸水后混凝土和容器的质量（g）。 

计算结果精确至 $0 . 1 \%$ 。 

4.2 悬浊物含量，按式（T0537-2）计算： 

$$
S = \left(m _ {a} - m _ {b}\right) \times \frac {1 0 0 0}{V} \tag {T0537-2}
$$

式中： S ——悬浊物含量（mg/L）； 

$m _ { a }$ ——含悬浊物的滤纸和表面皿的质量（mg）； 

$m _ { b }$ — 滤纸和表面皿的质量（mg）； 

V ——量筒所量取的被检水样的体积（mL）。 

计算结果精确至 $1 \mathrm { m g / L }$ ，以两次测值的平均值作为试验结果。 

# 5 试验报告

试验报告应包括下列内容： 

（1） 试样编号； 

（2） 要求检测的项目名称； 

（3） 原材料的品种、规格和产地； 

（4） 试验日期及时间； 

（5） 仪器设备的名称、型号及编号； 

（6） 环境温度和湿度； 

（7） 流失量、pH 值和悬浊物含量； 

（8） 要说明的其他内容。 

# 条文说明：

水下混凝土与空气中浇筑的混凝土不同，由于在水中浇筑，要求不经振捣而自流平，并且在水中水泥 不流失，集料不离析，主要采用外加剂增加混凝土拌合物的黏聚力。目前不论是水工混凝土结构物还是电 力混凝土结构物，对于水下混凝土抗分散性主要采用水泥流失量、悬浊物含量和 pH 值来评定，认为水泥 流失量小于 $1 . 5 \%$ ，悬浊物含量小于 $1 5 0 \mathrm { m g / L }$ ，pH值小于 12情况下，测定的水泥混凝土为水下抗分散混凝 土。 

# 4.2 水泥混凝土拌合物物理、化学性能试验

# T 0525—2020 水泥混凝土拌合物体积密度试验方法

# 1 目的、适用范围和引用标准

本方法规定了水泥混凝土拌合物体积密度的试验方法。 

本方法适用于测定水泥混凝土拌合物捣实后的体积密度。 

引用标准： 

《混凝土试验用振动台》（JG/T 245） 

# 2 仪具与材料

2.1 容量筒：应为刚性金属制成的圆筒，筒外壁两侧应有提手。对于集料最大粒径不 大于 $3 1 . 5 \mathrm { m m }$ 的混凝土拌合物，宜采用容积不小于 5L 的容量筒，其内径与内高均为 $1 8 6 \mathrm { m m } { \pm } 2 \mathrm { m m }$ ，壁厚不应小于 $3 \mathrm { m m }$ 。对于集料最大粒径大于 $3 1 . 5 \mathrm { m m }$ 的拌合物所采用容量 筒，其内径与内高均应大于集料最大粒径的4倍。容量筒上沿及内壁应光滑平整，顶面与底 面应平行并应与圆柱体的轴垂直。 

2.2 电子天平：最大量程不小于 $5 0 \mathrm { k g }$ ，感量不大于 $1 0 \mathrm { g }$ 。 

2.3 捣棒：直径为 $1 6 \mathrm { m m }$ ，长约 $6 0 0 \mathrm { m m }$ ，并具有半球形端头的钢质圆棒。 

2.4 振动台：应符合现行《混凝土试验用振动台》（JG/T 245）的规定。 

2.5 其他：金属直尺、抹刀、玻璃板等。 

# 3 容量筒标定

3.1 应将干净容量筒与玻璃板一起称重，精确至 $1 0 \mathrm { g }$ 

3.2 将容量筒装满水，缓慢将玻璃板从筒口一侧推到另一侧，容量筒内应充满水，且不 应存在气泡，擦干容量筒外壁，再次称重。 

3.3 两次称重结果之差除以该温度下水的密度，则为容量筒的容积V ，常温下水的密度 可取 $1 0 0 0 \mathrm { k g / m } ^ { 3 }$ 。 

# 4 试验步骤

4.1 试验前将已明确体积的容量筒用湿布擦试干净，称出质量 $m _ { 1 }$ ，精确至 $1 0 \mathrm { g }$ 。 

4.2 当坍落度不大于 $9 0 \mathrm { m m }$ 时，混凝土拌合物宜用振动台振实。振动台振实时，应一次 性将混凝土拌合物装填至高出容量筒筒口，装料时可用捣棒稍加插捣，振动过程中混凝土低 于筒口，应随时添加混凝土，振动直至拌合物表面出现水泥浆为止。 

4.3 当坍落度大于 $9 0 \mathrm { m m }$ 时，混凝土拌合物宜用捣棒插捣密实。插捣时，应根据容量筒 

的大小决定分层与插捣次数：用 5L容量筒时，混凝土拌合物应分两层装入，每层的插捣次 数应为 25 次；用大于 5L 的容量筒时，每层混凝土的高度不应大于 $1 0 0 \mathrm { m m }$ ，每层插捣次数 按每 $1 0 0 0 0 \mathrm { m m } ^ { 2 }$ 截面不小于 12 次计算；用捣棒从边缘到中心沿螺旋形均匀插捣；捣棒应垂 直压下，不得冲击，捣底层时应至筒底，插捣第二层时，捣棒应插透本层至下一层的表面； 每一层捣完后用橡皮锤沿容量筒外壁敲击 5~10次，进行振实，直至混凝土拌合物表面插捣 孔消失并不见大泡为止。 

4.4 自密实混凝土应一次性填满，且不应进行振动和插捣。 

4.5 将筒口多余的混凝土拌合物刮去，表面有凹陷应填补，用抹刀抹平，并用玻璃板检 验；应将容量筒外壁擦净，称出混凝土拌合物试样与容量筒总质量 $m _ { 2 }$ ，精确至 $1 0 \mathrm { g }$ 。 

# 5 结果计算

5.1 水泥混凝土拌合物体积密度，按式（T0525-1）计算： 

$$
\rho_ {h} = \frac {m _ {2} - m _ {1}}{V} \times 1 0 0 0 \tag {T0525-1}
$$

式中： $\rho _ { _ h }$ ——水泥混凝土拌合物体积密度 $\mathrm { \ k g / m } ^ { 3 }$ 

$m _ { 1 }$ ——容量筒质量（kg）； 

$m _ { 2 }$ ——捣实或振实后混凝土和容量筒总质量（kg）； 

V ——容量筒容积（L）。 

计算结果精确至 $1 0 \mathrm { k g / m } ^ { 3 }$ 。 

5.2 以两次试验测值的算术平均值作为试验结果，结果精确至 $1 0 \mathrm { k g / m } ^ { 3 }$ ，试样不得重复 使用。 

# 6 试验报告

试验报告应包括下列内容： 

（1） 要求检测的项目名称、执行标准； 

（2） 原材料的品种、规格和产地以及混凝土配合比； 

（3） 试验日期及时间； 

（4） 仪器设备的名称、型号及编号； 

（5） 环境温度和湿度； 

（6） 水泥混凝土拌合物体积密度试验； 

（7） 要说明的其他内容。 

# 条文说明：

本方法参照《普通混凝土拌合物性能试验方法标准》（GB/T 50080—2016）编制。 

水泥混凝土拌合物的密度实质为水泥混凝土拌合物的体积密度，因包含一定量孔隙。目前，不少单位 用试模测定拌合物体积密度，因试模的容积不宜校准，而且成型时试模边角粗骨料的含量差异大，因此本 方法规定了容量筒的尺寸和形状。 

影响本方法试验结果准确与否的关键之一是容量筒的体积，因此，在进行混凝土拌合物体积密度测量 时，应进行容量筒容积的测定，使得试验结果更客观、更科学。 

# T 0526—2005 水泥混凝土拌合物含气量试验方法（混合式气压法）

# 1 目的、适用范围和应用标准

本方法规定了采用混合式气压法测定水泥混凝土拌合物含气量的试验方法。 

本方法适用于集料最大粒径不大于 $3 1 . 5 \mathrm { m m }$ 、含气量不大于 $1 0 \%$ 且坍落度不为零的水泥 混凝土拌合物。 

引用标准： 

《混凝土试验用振动台》（JG/T 245） 

# 2 仪具与材料

2.1 混合式气压法含气量测定仪：包括量钵和量钵盖，钵体与钵盖之间有密封圈，如 图 T 0526-1 所示。 

![](images/1fc0b71b326333e3bac27f5914ba704aca44c2d97bdca95d5e79a15f5ef42636.jpg)



图 T 0526-1 混合式气压法含气量测定仪


l-气室；2-上盖；3-夹子；4-小龙头；5-出水口；6-微调阀；7-排气阀；8-压力表； 

9-手泵；10-阀门杆；11-刮尺；12-量钵；13-捣棒；14-量筒；15-注水器； 

16-校正管（2）；17-校正管（1）；18-水平仪 

2.2 测定仪附件：校正管、 $1 0 0 \mathrm { m L }$ 量筒、注水器、水平仪、插捣棒。 

2.3 压力表：量程为 $0 . 2 5 \mathrm { M P a }$ ，分度值为 0.01MPa。 

2.4 电子天平：最大量程不小于 $5 0 \mathrm { k g }$ ，感量不大于 $1 0 \mathrm { g }$ 。 

2.5 橡皮锤：带有质量约 $2 5 0 \mathrm { g }$ 的橡皮锤头。 

2.6 捣棒：直径 $1 6 \mathrm { m m }$ ，长约 $6 0 0 \mathrm { m m }$ ，并具有半球形端头的钢质圆棒。 

2.7 振动台：应符合现行《混凝土试验用振动台》（JG/T 245）的规定。 

# 3 试验步骤

3.1 标定仪器。 

（1）含气量测定仪应在同一海拔下标定与使用。 

（2）量钵容积的标定： 

先称量含气量测定仪量钵和玻璃板总重，然后将量钵加满水，用玻璃板沿量钵顶面平 推，使量钵内盛满水且玻璃板下无气泡。擦干钵体外表面后连同玻璃板一起称重。两次质 量的差值除以该温度下水的密度即为量钵的容积V。 

# （3）含气量 $0 \%$ 点的标定：

把量钵加满水，将校正管（2）接在钵盖下面小龙头的端部。将钵盖轻放在量钵上，用 夹子夹紧使其气密良好并用水平仪检查仪器的水平。打开小龙头，松开排气阀，用注水器 从小龙头处加水，直至排气阀出水口冒水为止。然后拧紧小龙头和排气阀，此时钵盖和钵 体之间的空隙被水充满。用手泵向气室充气，使表压稍大于 0.1MPa，然后用微调阀调整表 压使其为 $0 . 1 \mathrm { M P a }$ 。按下阀门杆 1~2 次，使气室的压力气体进入量钵内，读取压力表读数， 此时指针所示压力相当于含气量 $0 \%$ 。 

# （4）含气量 $1 \% { \sim } 1 0 \%$ 的标定：

含气量 $0 \%$ 标定后，将校正管（1）接在钵盖小龙头的上端，然后按一下阀门杆，慢慢 打开小龙头，量钵中的水就通过校正管（1）流到量筒中。当量筒中的水为量钵容积的 $1 \%$ 时，关闭小龙头。 

打开排气阀，使量钵内的压力与大气压平衡，然后重新用手泵加压，并用微调阀准确 地调到 $0 . 1 \mathrm { M P a }$ 。按1~2次阀门杆，此时测得的压力表读数相当于含气量 $1 \%$ ，同样方法可测 得含气量 $2 \%$ 、 $3 \%$ 、 $4 \%$ 、 $5 \%$ 、 $6 \%$ 、 $7 \%$ 、 $8 \%$ 、 $9 \%$ 、 $1 0 \%$ 时的压力表读数。 

含气量分别为 $0 \%$ 、 $2 \%$ 、 $3 \%$ 、 $4 \%$ 、 $5 \%$ 、 $6 \%$ 、 $7 \%$ 、 $8 \%$ 、 $9 \%$ 、 $1 0 \%$ 的试验均应进行两 次，以两次压力值的平均值作为测量结果。 

以压力表读数为横坐标，含气量为纵坐标，绘制含气量与压力表读数关系曲线。 

# 3.2 集料含气量C的测定。

（1）按式（T 0526-1）和式（T 0526-2），分别计算试样中粗、细集料的质量： 

$$
m _ {g} = \frac {V}{1 0 0 0} \times m _ {g} ^ {\prime} \tag {T0526-1}
$$

$$
m _ {s} = \frac {V}{1 0 0 0} \times m _ {s} ^ {\prime} \tag {T0526-2}
$$

式中： $m _ { g }$ mg 拌合物试样中粗集料质量（kg）； 

$m _ { g } ^ { \prime }$ 混凝土配合比中每立方米混凝土的粗集料质量（kg）； 

ms— $m _ { s }$ 拌合物试样中细集料质量（kg）； 

$m _ { s } ^ { \prime }$ — 混凝土配合比中每立方米混凝土的细集料质量（kg）。 

（2）先向含气量测定仪的容器中注入 1/3 高度的水，然后称取质量为 $m _ { g }$ 、 $m _ { s }$ 的粗、 细集料，搅拌均匀，慢慢倒入容器。加料同时进行搅拌：水面升高 $2 5 \mathrm { m m }$ 左右时应轻轻插 捣 10 次，并略予搅动，以排除夹杂进去的空气；加料过程中应始终保持水面高出集料的顶 

面；集料全部加入后，应浸泡约 5min，再用橡皮锤轻敲容器外壁，排净气泡，除去水面气 泡，加水至满，擦净容器上口边缘；装好密封圈，加盖拧紧螺栓。 

（2）关闭微调阀和排气阀，打开排水阀和加水阀，通过加水阀向容器内注入水；当排 水阀流出的水流中不出现气泡时，在注水的状态下，关闭加水阀和排气阀。 

（3）关闭排气阀，用气泵向气室内注入空气，打开微调阀，使气室内的压力略大于 $0 . 1 \mathrm { M P a }$ ，待压力表显示值稳定后，打开排气阀，并用微调阀调整压力至 $0 . 1 \mathrm { M P a }$ ，同时关闭 排气阀。 

（4）开启微调阀，使气室里的压缩空气进入容器，待压力表显示稳定后记录显示值 $C _ { g 1 }$ ，然后开启排气阀，压力仪表应归零。根据含气量与压力值之间的关系曲线确定压力 值对应的集料的含气量，精确至 $0 . 1 \%$ 。 

（5）重复上述（2）~（4）步骤，对容器内的试样再检测一次，记为 $C _ { g 2 }$ 

（6）混凝土所用集料的含气量 $C$ 应以两次测值结果 $C _ { g 1 }$ 、 $C _ { g 2 }$ 的平均值；两次测量结 果的含气量相差大于 $0 . 5 \%$ 时，应重新试验。 

# 3.3 混凝土拌合物含气量测定。

（1）应用湿布擦净混凝土含气量测定仪容器内壁和盖的内表面，确保筒内无明水。 

（2）当坍落度不大于 $9 0 \mathrm { m m }$ 时，混凝土拌合物宜用振动台振实；振动台振实时，应一 次性将混凝土拌合物装填至高出容量筒筒口，振动过程中混凝土低于筒口，应随时添加混凝 土，振动直至拌合物表面出现水泥浆为止。 

（3）当坍落度大于 $9 0 \mathrm { m m }$ 时，混凝土拌合物宜用捣棒插捣密实。插捣时，混凝土拌合 物应分3层装入，每层捣实后高度约为 1/3容器高度，每层装料后用捣棒从边缘到中心沿螺 旋形均匀插捣 25 次，捣棒应插透本层至下一层的表面；每一层捣完后用橡皮锤沿量筒外壁 敲击5~10 次，进行振实，直至混凝土拌合物表面插捣孔消失并不见大气泡为止。 

（4）自密实混凝土应一次性填满，且不应进行振动和插捣。 

（5）刮去表面多余的混凝土拌合物，用抹刀抹平，表面有凹陷应填平抹光。 

（6）擦净钵体和钵盖边缘，将密封圈放于钵体边缘的凹槽内，盖上钵盖，用夹子夹 紧，使之气密良好。 

（7）应按本方法 3.3 中（2）~（4）的操作步骤测得混凝土拌合物未校正含气量 $A ^ { \prime }$ ， 精确至 $0 . 1 \%$ 。 

（8）混凝土拌合物未校正的含气量 $A ^ { \prime }$ ，以两次测量结果的平均值作为试验结果，两次 测量结果的含气量相差大于 $0 . 5 \%$ 时，应重新试验。 

# 4 结果计算

含气量，按式（T0526-3）计算： 

$$
A = A ^ {\prime} - C \tag {T0526-3}
$$

式中： $A$ ——混凝土拌合物含气量（%）； 

$A ^ { \prime }$ ——混凝土拌合物的未校正含气量（%）； 

$C$ ——集料含气量（%）。 

计算结果精确至 $0 . 1 \%$ 。 

# 5 试验报告

试验报告应包括下列内容： 

（1） 要求检测的项目名称、执行标准； 

（2） 原材料的品种、规格和产地以及混凝土配合比； 

（3） 试验日期及时间； 

（4） 仪器设备的名称、型号及编号； 

（5） 环境温度和湿度； 

（6） 搅拌方式； 

（7） 水泥混凝土拌合物含气量； 

（8） 要说明的其他内容。 

# 条文说明

本方法没有采用 ASTM C231 中的气压式含气量测定仪，而采用混合式含气量测定仪。混合式含气量 测定仪与气压式含气量测定仪的区别在于，混凝土试样顶面与锥盖间的空间用水注满，由于水不可压缩， 从而减少了试验误差。含气量测试方法可分为水压法和气压法，由于水压法操作比较繁琐且检测数据不准， 所以没有列入本方法。混合式方法属于压力法测定拌合物含气量，这个方法的基本原理是混凝土受到一定 压力时，通过测定其体积变化的大小，并使用 Boyle’s 原理计算含气量。上述方法只能测定总含气量，而不 能区分引入空气与截入空气。 

含气量测定仪容器及含气量与气体压力之间的关系曲线直接影响混凝土拌合物含气量测定结果的准确 性，因此混凝土含气量测定仪的标定和率定是非常重要的。由于含气量测定仪容器在制作过程中有一定误 差，在使用过程中会存在碰撞变形可能，而且混凝土含气量测定仪在使用过程中测试精度受影响因素较多， 试验室应经常对混凝土含气量测定仪进行标定和率定，以保证含气量测试结果准确。 

原规程规定两次测量压力值的相对误差小于 $0 . 2 \%$ 取平均值，大于 $0 . 2 \%$ 时需进行第三次试验，取较接 近的两者的算术平均值作为结果，若仍大于 $0 . 2 \%$ 则重新试验。试验实际操作过程中，测得两次压力显示值 的相对误差不大于 $0 . 2 \%$ 几乎难以实现，故参照《普通混凝土拌合物性能试验方法标准》（GB/T 50080—2016） 和《水工混凝土试验规程》（DL/T 5150—2017）的相关规定，规定两次含气量差值不大于 $0 . 5 \%$ ，取算术 平均值作为含气量结果，若大于 $0 . 5 \%$ 则重新试验，此次修订大大提高了试验的可操作性，简化了试验步骤。 

# T 0527—2005 水泥混凝土拌合物凝结时间试验方法

# 1 目的、适用范围和引用标准

本方法规定了贯入阻力法测定水泥混凝土拌合物凝结时间的试验方法。 

本方法适用于各通用水泥和常见外加剂以及不同水泥混凝土配合比、坍落度值不为零 的水泥混凝土拌合物的凝结时间测定。 

引用标准： 

《试验筛 技术要求和检验 第 2 部分：金属穿孔板试验筛》（GB/T 6003.2） 

《混凝土试验用振动台》（JG/T 245） 

水泥混凝土拌合物的拌和与现场取样方法 （T 0521） 

# 2 仪具与材料

2.1 贯入阻力仪：如图 T 0527-1 所示，最大测量值不应小于 1000N，刻度盘分度值为 10N。 

![](images/b62b2c7a64fbe1e00807a1bc5f4e74164b0bfdbe29b0624f3d2402c3fb5d5fe4.jpg)



图T0527-1 贯入阻力仪示意图


1-主体；2-刻度盘；3-手轮；4-测针 

2.2 测针：长约 $1 0 0 \mathrm { m m }$ ，平头测针圆面积为 $1 0 0 \mathrm { m m } ^ { 2 }$ 、 $5 0 \mathrm { m m } ^ { 2 }$ 和 $2 0 \mathrm { m m } ^ { 2 }$ 三种，在距离 贯入端 $2 5 \mathrm { m m }$ 处刻有标记。 

2.3 试样筒：上口径为 $1 6 0 \mathrm { m m }$ ，下口径为 $1 5 0 \mathrm { m m }$ ，净高为 $1 5 0 \mathrm { m m }$ 的刚性容器，并配有 盖子。 

2.4 试验筛：筛孔直径应为 $4 . 7 5 \mathrm { m m }$ ，并应符合现行《试验筛 技术要求和检验 第 2 部 分：金属穿孔板试验筛》（GB/T6003.2）的规定。 

2.5 振动台：应符合现行《混凝土试验用振动台》（JG/T 245）的规定。 

2.6 捣棒：直径 $1 6 \mathrm { m m }$ ，长约 $6 0 0 \mathrm { m m }$ ，并具有半球形端头的钢质圆棒。 

2.7 其他：铁制拌和板、吸液管和玻璃片等。 

# 3 试样制备

3.1 应用试验筛从混凝土拌合物中筛出砂浆，再经人工翻拌后，装入一个试样筒。每批 混凝土拌合物取一个试样，共取 3个试样，分装 3个试样筒。 

3.2 对于坍落度不大于 $9 0 \mathrm { m m }$ 的混凝土宜用振动台振实砂浆，振动应持续到表面出浆 为止，且应避免过振；对于坍落度大于 $9 0 \mathrm { m m }$ 的混凝土宜用捣棒人工捣实，沿螺旋方向由 外向中心均匀插捣 25 次，然后用橡皮锤轻击试样筒侧壁，以排除在捣实过程中留下的空 洞。进一步整平砂浆的表面，使其低于试样筒上沿约 $1 0 \mathrm { m m }$ ，并应立即加盖。 

3.3 砂浆试样制备完毕，静置于温度为 $2 0 ^ { \circ } C { \pm } 2 ^ { \circ } C$ 的环境中待测，并在整个测试过程中， 环境温度始终保持 $2 0 ^ { \circ } C { \pm } 2 ^ { \circ } C$ 。在整个测试过程中，除吸取泌水或进行贯入试验外，试样筒 应始终加盖。在其他较为恒定的温度、湿度环境中进行试验时，应在试验结果中加以说 明。 

3.4 砂浆试样制备完毕后 1h，将试件一侧稍微垫高约 $2 0 \mathrm { m m }$ ，使其倾斜静置约 2min， 用吸管吸去泌水。以后每到测试前约 $2 \mathrm { { m i n } }$ ，同上步骤用吸管吸去泌水（低温或缓凝的混凝 土拌合物试样，静置与吸水间隔时间可适当延长）。若在贯入测试前还有泌水，也应吸干。 

3.5 凝结时间测定从搅拌加水开始计时。根据混凝土拌合物的性能，确定测针试验时间， 以后每隔0.5h测试一次，在临近初凝和终凝时，应缩短测试间隔时间。 

# 4 试验步骤

4.1 测试时，将砂浆试样筒置于贯入阻力仪上，测针端面刚刚接触砂浆表面，然后转动 手轮，使测针在 $1 0 \mathrm { s } \pm 2 \mathrm { s }$ 内垂直且均匀地插入试样内，深度为 $2 5 \mathrm { { m m } \pm 2 \mathrm { { m m } } }$ ，记录最大贯入阻 力值，精确至 $1 0 \mathrm { N }$ ；记下从开始加水拌和起所经过的时间（精确至 1min）及环境温度（精 确至 $0 . 5 \mathrm { { ‰} }$ ）。 

4.2 测定时，每个试样筒每次测1~2 个点，各测点的间距不小于 $1 5 \mathrm { m m }$ ，测点与试样筒 壁的距离不小于 $2 5 \mathrm { m m }$ 。 

4.3 每个试样的贯入测试不少于 6 次，直至单位面积贯入阻力大于 28MPa 为止。 

4.4 根据砂浆凝结状况，在测试过程中应以测针承压面积从大到小顺序更换测针，一般 当砂浆表面测孔边出现微裂缝时，应更换较小截面积的测针。更换测针应按表 T 0527-1 的 规定选用。 


表 T 0527-1 测针选用规定


<table><tr><td>单位面积贯入阻力（MPa）</td><td>0.2~3.5</td><td>3.5~20.0</td><td>20.0~28.0</td></tr><tr><td>平头测针圆面积（mm²）</td><td>100</td><td>50</td><td>20</td></tr></table>

# 5 结果计算

5.1 单位面积贯入阻力，按式（T0527-1）计算： 

$$
f _ {P R} = \frac {P}{A} \tag {T0527-1}
$$

式中： $f _ { P R }$ ——单位面积贯入阻力（MPa）； 

$P$ ——测针贯入深度为 $2 5 \mathrm { m m }$ 时的贯入压力（N）； 

$A$ ——贯入测针截面面积（ $\mathrm { m m } ^ { 2 }$ ）。 

计算结果精确至 $0 . 1 \mathrm { M P a }$ 。 

5.2 凝结时间宜按式（T 0527-2）通过线性回归方法确定。根据式（T 0527-2），当单 位面积贯入阻力为 $3 . 5 \mathrm { M P a }$ 时，对应的时间应为初凝时间；单位面积贯入阻力为 28MPa 时， 对应的时间应为终凝时间。 

$$
\ln t = a + b \ln f _ {P R} \tag {T0527-2}
$$

式中： $t$ ——单位面积贯入阻力对应的测试时间（min）； 

a、b——线性回归系数。 

5.3 凝结时间也可用绘图拟合方法确定。应以单位面积贯入阻力为纵坐标，测试时间为 横坐标，绘制单位面积贯入阻力与测试时间关系曲线。经 $3 . 5 \mathrm { M P a }$ 及28MPa画两条平行于横 坐标的直线，则直线与曲线相交点的横坐标即为初凝及终凝时间。如图T0527-2所示。 

![](images/15eddc2ff5819aa22f64c064d00be2e8817701bfaae3089bc730e446505e7245.jpg)



图 T 0527-2 时间-贯入阻力曲线


5.4 以3个试样的初凝时间和终凝时间的算术平均值作为此次试样初凝时间和终凝时间 的试验结果，凝结时间用 h ：min 表示，并精确至 5min。3 个测值中的最大值或最小值， 若有一个与中间值之差超过中间值的 $1 0 \%$ ，则应以中间值为试验结果；若最大值和最小值 与中间值之差均超过中间值的 $1 0 \%$ ，则此试验无效，应重新试验。 

# 6 试验报告

试验报告应包括下列内容： 

（1） 要求检测的项目名称、执行标准； 

（2） 原材料的品种、规格和产地以及混凝土配合比； 

（3） 试验日期及时间； 

（4） 仪器设备的名称、型号及编号； 

（5） 环境温度和湿度； 

（6）每次贯入阻力试验时对应的环境温度、时间、贯入压力、测针面积和计算出来的 贯入阻力值； 

（7） 时间-贯入阻力曲线、初凝时间和终凝时间； 

（8） 要说明的其他内容。 

# 条文说明

本方法参照《普通混凝土拌合物性能试验方法标准》（GB/T 50080—2016）和 Standard Test Method for Time of Setting of Concrete Mixtures by Penetration Resistance（ASTM C $4 0 3 / \mathrm { C }$ ）修订，但在所使用测针方面， 没有采用 ASTM C 403/C 的横截面积（ $6 5 4 \mathrm { m m } ^ { 2 }$ 、 $3 2 3 \mathrm { m m } ^ { 2 }$ 、 $1 6 1 \mathrm { m m } ^ { 2 }$ 、 $6 5 \mathrm { m m } ^ { 2 }$ 、 $3 2 \mathrm { m m } ^ { 2 }$ 、 $1 6 \mathrm { m m } ^ { 2 }$ ），而是采 用 $1 0 0 \mathrm { m m } ^ { 2 }$ 、 $5 0 \mathrm { m m } ^ { 2 }$ 、 $2 0 \mathrm { m m } ^ { 2 }$ 系列。本方法和 ASTM C 403 都认为在贯入试样 $2 5 \mathrm { m m }$ 时，压力与面积比为 $3 . 5 \mathrm { M P a }$ 时达到初凝，压力与面积比为 28MPa时达到终凝。 

本方法砂浆试样应从被测混凝土拌合物中筛出，不得配制同配合比的砂浆来替代。另外，测试过程中 环境温度对试验结果影响较大，有一个稳定的测试环境是保证凝结时间测试精度的必要条件。如果试验室 环境温度达不到要求，可以将砂浆试样筒放置在混凝土标准养护室内进行测试。 

本方法将原规程以坍落度值不大于 $7 0 \mathrm { m m }$ 和大于 $7 0 \mathrm { m m }$ 分别进行振动台密实和人工插捣密实方式，调 整为分别按照坍落度值不大于 $9 0 \mathrm { m m }$ 和大于 $9 0 \mathrm { m m }$ 进行密实，这也与《普通混凝土拌合物性能试验方法标 准》（GB/T 50080—2016）相一致，并根据混凝土拌合物的状态规定了对应的密实方法。 

从加水拌和时算起，常温下普通混凝土在 2~3h后开始测定，以后每次间隔为 0.5h；掺早强剂的混凝土 宜在 1~2h后开始测定，以后每隔 0.5h测一次；掺缓凝剂的混凝土宜在 4~6h后开始测定，每隔 2h测一次。 在临近初凝、终凝时可增加测定次数。 

# T 0529—2005 水泥混凝土拌合物配合比分析试验方法

# 1 目的、适用范围和引用标准

本方法规定了水泥混凝土拌合物配合比分析的试验方法。 

本方法适用于用水洗分析法测定普通水泥混凝土拌合物中四组分（水泥、水、砂、石） 的含量，但不适用于集料含泥量波动较大以及用特细砂和机制砂配制的水泥混凝土。 

引用标准： 

《公路工程集料试验规程》（JTG E42） 

水泥混凝土拌合物的拌和与现场取样方法（T0521） 

水泥混凝土拌合物体积密度试验方法 （T 0525） 

水泥密度试验方法（T0503） 

# 2 仪具与材料

2.1 广口瓶：容积为 $2 0 0 0 \mathrm { m L }$ 的玻璃瓶，并配有玻璃盖扳。 

2.2 台秤：量程 $5 0 \mathrm { k g }$ ，感量 $1 0 \mathrm { g }$ 。 

2.3 电子称：量程不小于 $5 \mathrm { k g }$ ，感量不大于 $1 \mathrm { g }$ 。 

2.4 试样筒：应符合 $\mathrm { T } 0 5 2 5$ 要求的容积为5L和 10L的试样筒并配有玻璃盖板。 

2.5 标准筛：孔径为 $4 . 7 5 \mathrm { m m }$ 和 $0 . 1 5 \mathrm { m m }$ 标准筛各一个。 

2.6 水泥密度：应按T0503的规定进行测定。 

2.7 粗集料、细集料的表观密度：应按现行《公路工程集料试验规程》（JTG E42）的 规定进行测定。 

2.8 细集料修正系数按下述方法测定。 

向广口瓶中注水至筒口，再一边加水一边徐徐推进玻璃板，注意玻璃板下不带有任何气 泡，盖严后擦净板面和广口瓶壁的余水，如玻璃板下有气泡，必须排除。测定广口瓶、玻璃 板和水的总质量。取具有代表性的两个细集料试样，每个试样的质量为 2kg，精确至 1g。分 别倒入盛水的广口瓶中，充分搅拌、排气后浸泡约 30min；然后向广口瓶中注水至筒口，再 一边加水一边徐徐推进玻璃板，注意玻璃板下不得带有任何气泡，盖严后擦净板面和瓶壁的 余水，称得广口瓶、玻璃板、水和细集料的总质量。则细集料在水中的质量按式（T0529-1） 计算： 

$$
m _ {y s} = m _ {k s} - m _ {p} \tag {T0529-1}
$$

式中： $m _ { y s }$ mys 细集料在水中的质量（g）； 

$m _ { k s }$ mks 细集料和广口瓶、水及玻璃板的总质量（g）； 

$m _ { p }$ ——广口瓶、玻璃板和水的总质量（g）。 

应以两个试样试验结果的算术平均值作为测定值，计算结果精确至 $1 \mathrm { g }$ 。 

然后用 $0 . 1 5 \mathrm { m m }$ 的标准筛将细集料过筛，用以上同样的方法测得大于 $0 . 1 5 \mathrm { m m }$ 细集料在 水中的质量，见式（T0529-2）： 

$$
m _ {\mathrm {y s l}} = m _ {\mathrm {k s l}} - m _ {p} \tag {T0529-2}
$$

式中： $m _ { y \textit { s } }$ l——大于 $0 . 1 5 \mathrm { m m }$ 的细集料在水中的质量（g）； 

$m _ { k s l }$ ——大于 $0 . 1 5 \mathrm { m m }$ 的细集料和广口瓶、水及玻璃板的总质量（g）； 

$m _ { p }$ ——广口瓶、玻璃板和水的总质量（g）。 

应以两个试样试验结果的算术平均值作为测定值，计算结果精确至 $1 \mathrm { g }$ 。 

细集料修正系数按式（T0529-3）计算： 

$$
C _ {s} = \frac {m _ {\mathrm {y s}}}{m _ {\mathrm {y s l}}} \tag {T0529-3}
$$

式中： Cs — 细集料修正系数。 

计算结果精确至 0.01。 

# 3 试验取样

3.1 水泥混凝土拌合物的取样应按 T0521的规定进行。 

3.2 当水泥混凝土中粗集料的最大粒径不大于 $3 7 . 5 \mathrm { m m }$ 时，混凝土拌合物的取样量不小 于 $5 0 \mathrm { k g }$ ；中粗集料最大粒径大于 $3 7 . 5 \mathrm { m m }$ 时，混凝土拌合物的取样量不小于 $1 0 0 \mathrm { k g }$ 。 

3.3 进行混凝土配合比（水洗法）分析时，当混凝土中粗集料最大粒径不大于 $3 7 . 5 \mathrm { m m }$ 时，每份取 12kg 试样；当混凝土中粗集料的最大粒径大于 $3 7 . 5 \mathrm { m m }$ 时，每份取 $1 5 \mathrm { k g }$ 试样。 剩余的混凝土拌合物试样，按 T0525的规定，进行拌合物密度的测定，并测量其体积V。 

# 4 试验步骤

4.1 整个试验过程的环境温度应在 $1 5 { \sim } 2 5 ^ { \circ } \mathrm { C }$ ，从最后加水至试验结束，温差不应超过 $2 \mathrm { { } ^ { \circ } C }$ ； 试验至少进行两次。 

4.2 用试样筒称取质量为 $\mathbf { m } _ { 0 }$ 的混凝土拌合物试样，精确至 $1 0 \mathrm { g }$ 

混凝土拌合物的体积，按式（T 0529-4）计算： 

$$
V = \frac {m _ {0}}{\rho_ {h}} \tag {T0529-4}
$$

式中： V ——试验的体积（ $\mathrm { c m } ^ { 3 }$ ）； 

$m _ { 0 }$ ——试样的质量（g）； 

$\rho _ { h }$ ——混凝土拌合物的密度（ $\mathrm { g } / \mathrm { c m } ^ { 3 }$ ）。 

4.3 把试样筒中混凝上拌合物和水的混合物全部移到 $4 . 7 5 \mathrm { m m }$ 筛上水洗过筛。水洗时， 要用水将筛上粗集料仔细冲洗干净，粗集料上不得黏有砂浆，筛子应备有不透水的底盘，以 收集全部冲洗过筛的砂浆与水的混合物，称量洗净的粗集料试样质量 $m _ { g }$ 。 

4.4 将全部冲洗过筛的砂浆与水的混合物全部移到试样筒中，加水至试样筒 2/3 高度， 用棒搅拌，以排除其中的空气；若水面上有不能破裂的气泡，可以加入少量的异丙醇试剂以 消除气泡；让试样静止 10min，以使固体物质沉积于容器底部。加水至满，再一边加水一边 徐徐推进玻璃板，注意玻璃板下不得带有任何气泡，盖严后应擦净板面和筒壁的余水。称出 砂浆与水的混合物和试样筒、水及玻璃板的总质量。应按式（T0529-5）计算砂浆在水中的 质量： 

$$
m _ {m} ^ {\prime} = m _ {k} - m _ {D} \tag {T0529-5}
$$

式中： $m _ { m }$ 'mm 砂浆在水中的质量（g）； 

$m _ { k }$ ——砂浆与水的混合物和试样筒、水及玻璃板的总质量（g）； 

$m _ { D }$ — 试样筒、玻璃板和水的总质量（g）。 

计算结果精确至 $1 \mathrm { g }$ 。 

4.5 将试样筒中的砂浆与水的混合物在 $0 . 1 5 \mathrm { m m }$ 筛上冲洗，然后将在 $0 . 1 5 \mathrm { m m }$ 筛上洗净 的细集料全部移至广口瓶中，加水至满，再一边加水一边徐徐推进玻璃板，注意玻璃板下不 得带有任何气泡，盖严后应擦净板和瓶壁的余水；称出细集料试样、广口瓶、水及玻璃板总 

质量，应按式（T0529-6）计算集料在水中的质量： 

$$
m _ {s} ^ {\prime} = C _ {s} \left(m _ {k s} - m _ {p}\right) \tag {T0529-6}
$$

式中： 'ms — 细集料在水中的质量（g）。 

计算结果精确至 1g。 

# 5 结果计算

# 5.1 混凝土拌合物试样中四种组分的质量应按下列公式计算：

（1）试样中的水泥质量，按式（T0529-7）计算： 

$$
m _ {c} = \left(m _ {m} ^ {\prime} - m _ {s} ^ {\prime}\right) \times \frac {\rho_ {c}}{\rho_ {c} - 1} \tag {T0529-7}
$$

式中： $m _ { c }$ — 试样中水泥的质量（g）； 

$\rho _ { c }$ ——水泥的密度（ $\mathrm { \underline { { \mathbf { g } } } } / \mathrm { c m } ^ { 3 }$ ）。 

计算结果精确至 1g。 

（2）试样中细集料的质量，按式（T0529-8）计算： 

$$
m _ {s} = m _ {s} \times \frac {\rho_ {s}}{\rho_ {s} - 1} \tag {T0529-8}
$$

式中： $m _ { s }$ ms 试样中细集料的质量（g）； 

$\rho _ { s }$ ——处于干燥状态下的细集料的密度（ $\mathrm { g } / \mathrm { c m } ^ { 3 }$ ）。 

计算结果精确至 $1 \mathrm { g }$ 。 

（3）试样中的水的质量，按式（T0529-9）计算： 

$$
m _ {w} = m _ {0} - \left(m _ {g} + m _ {s} + m _ {c}\right) \tag {T0529-9}
$$

式中： $m _ { w }$ — 试样中水的质量（g）； 

$m _ { 0 }$ — —拌合物试样质量（g）； 

$\mathrm { m } _ { \mathrm { g } }$ mg 试样中粗集料的质量（g）。 

计算结果精确至 1g。 

（4）混凝土拌合物试样中粗集料的质量 $\mathbf { m } _ { \mathrm { g } }$ 应按式（T 0529-9）计算，单位为 g。 

5.2 混凝土拌合物中水泥、水、粗集料、细集料的单位用量，应分别按式（T0529-10） ~式（T0529-13）计算： 

$$
C = \frac {m _ {c}}{V} \times 1 0 0 0 \tag {T0529-10}
$$

$$
W = \frac {m _ {w}}{V} \times 1 0 0 0 \tag {T0529-11}
$$

$$
G = \frac {m _ {g}}{V} \times 1 0 0 0 \tag {T0529-12}
$$

$$
S = \frac {m _ {s}}{V} \times 1 0 0 0 \tag {T0529-13}
$$

式中：C、W、G、S——分别为水泥、水、粗集料、细集料的单位用量（ $\mathrm { k g / m } ^ { 3 }$ ）。 

以上计算结果精确至 $1 \mathrm { k g / m } ^ { 3 }$ 。 

5.3 以两个试样试验结果的算术平均值作为测定值，两个试验结果差值的绝对值应符合 下列规定：水泥： ${ \leqslant } 6 \mathbf { k g } / \mathrm { m } ^ { 3 }$ ；水： ${ \leqslant } 4 \mathrm { k g } / \mathrm { m } ^ { 3 }$ ；细集料： ${ \leqslant } 2 0 \mathbf { k g } / \mathrm { m } ^ { 3 }$ ；粗集料： ${ \leqslant } 3 0 \mathbf { k g } / \mathrm { m } ^ { 3 }$ ，否 则此次试验无效。 

# 6 试验报告

试验报告应包括下列内容： 

（1） 要求检测的项目名称、执行标准； 

（2） 原材料的品种、规格和产地； 

（3） 仪器设备的名称、型号及编号； 

（4） 环境温度和湿度； 

（5） 试样的质量； 

（6） 水泥的密度； 

（7） 粗集料和细集料的表观密度； 

（8） 试样中水泥、水、细集料和粗集料的质量； 

（9） 水泥混凝土拌合物中水泥、水、粗集料和细集料的单位用量； 

（10） 水泥混凝土拌合物水灰比； 

（11） 要说明的其他内容。 

# T 0538—2020 水泥混凝土拌合物水溶性氯离子含量快速试验方法

# 1 目的、适用范围和引用标准

本方法规定了水泥混凝土拌合物水溶性氯离子含量的快速试验方法。 

本方法适用于现场快速检验水泥混凝土拌合物中的氯离子含量。 

引用标准： 

水泥混凝土试件制作与硬化水泥混凝土现场取样方法 （T0551） 

# 2 仪具与材料

2.1 氯离子选择电极：测量范围宜为 $5 { \times } 1 0 ^ { - 5 } { \sim } 1 { \times } 1 0 ^ { - 2 } \mathrm { m o l / L }$ ；响应时间不得大于 $2 \mathrm { { m i n } }$ ；温 度范围宜为 $5 { \sim } 3 5 \mathrm { \text C }$ ；pH 范围：2~12。 

2.2 参比电极：双盐桥饱和甘汞电极，盐桥充 0.1mol/L ${ \mathrm { K N O } } _ { 2 }$ 溶液或 0.1mol/L NaNO3 溶液。 

2.3 电位测量仪器：分辨值为 $1 \mathrm { m V }$ 的酸度计、恒电位仪、伏特计或电位差计，输入阻 抗不得小于7MΩ。 

2.4 活化液：应使用浓度为 $0 . 0 0 1 \mathrm { m o l / L }$ 的 $\mathrm { N a C l }$ 溶液。 

2.5 标准液：应使用浓度分别为 $5 . 5 { \times } 1 0 ^ { - 4 } \mathrm { m o l / L }$ 和 $5 . 5 { \times } 1 0 ^ { - 3 } \mathrm { m o l / L }$ 的 NaCl标准溶液。 

# 3 试验步骤

# 3.1 建立电位—氯离子浓度关系曲线

（1）氯离子选择电极应放入活化液中活化 2h。 

（2）用蒸馏水配制 $5 . 5 { \times } 1 0 ^ { - 3 } \mathrm { m o l } \mathrm { L }$ 和 $5 . 5 { \times } 1 0 ^ { - 4 } \mathrm { m o l } \mathrm { L }$ 两种NaCl标准溶液，各 $2 5 0 \mathrm { m L }$ 。 

（3）应将氯离子选择电极和参比电极插入温度为 $2 0 ^ { \circ } C { \pm } 2 ^ { \circ } C$ 、浓度为 $5 . 5 { \times } 1 0 ^ { - 4 } ~ \mathrm { m o l / L }$ 的 NaCl标准溶液中，经 2min 后，应采用电位测量仪测两极之间电位值（图 T 0538-1）；然后 应按相同操作步骤测得温度为 $2 0 ^ { \circ } C { \pm } 2 ^ { \circ } C$ 、浓度为 $5 . 5 { \times } 1 0 ^ { - 3 } \mathrm { m o l } / \mathrm { L }$ 的 $\mathrm { N a C l }$ 标准溶液的电位值。 应将分别测得的两种浓度 NaCl 标准溶液的电位值标在 E—lgC 坐标上，其连线即为电位— 氯离子浓度关系曲线。 

（4）在测试每个 NaCl 标准溶液电位值前，均应采用蒸馏水对氯离子选择电极和参比 电极进行充分清洗，并用滤纸擦干。 

（5）当标准液温度超出 $2 0 ^ { \circ } C { \pm } 2 ^ { \circ } C$ 时，应对电位—氯离子浓度关系曲线进行温度校正。 

![](images/aafa3d82ddb4f3d2555485c44e63bd88826756e689eacca3940cf469f60f1a57.jpg)



图 T 0538-1 测量示意图


1-电位测量仪；2-氯离子选择电极；3-被测液；4-盐桥；5-NaCl溶液；6-甘贡电极 

# 3.2 水泥混凝土拌合物中氯离子含量测定步骤

（1）应采用筛孔直径为 $4 . 7 5 \mathrm { m m }$ 的筛子对水泥混凝土拌合物进行筛分，获得不少于 1 $0 0 0 \mathrm { g }$ 的砂浆，称取两份 $5 0 0 . 0 { \mathrm { g } }$ 砂浆试样，并向每份砂浆试样中加入 $5 0 0 . 0 { \mathrm { g } }$ 蒸馏水，充分摇 匀后获得两份悬浊液，密封待测。悬浊液的获取应自水泥混凝土加水搅拌 2h内完成。 

（2）测试前应先将氯离子选择电极浸入活化液中活化 1h。 

（3）将获得的两份悬浊液分别摇匀后，以快速定量滤纸过滤，获取两份不得少于 $1 0 0 \mathrm { m L }$ 的悬浊液于烧杯中。 

（4）分别测量两份滤液的电位值：将氯离子选择电极和参比电极掺入滤液中，经 2min 后测定滤液的电位值。 

（5）测量每份滤液前应采用蒸馏水对氯离子选择电极和参比电极进行充分清洗，并用 滤纸擦干。应分别测量两份滤液的温度，并对建立的电位-氯离子浓度关系曲线进行温度校 正。 

（6）根据测定的电位值，分别从 E—lgC 曲线上推算两份滤液的氯离子浓度，并将两 份滤液的氯离子浓度的平均值作为滤液氯离子浓度的测定结果。 

# 4 结果计算

4.1 每立方米水泥混凝土拌合物中水溶性氯离子的质量，按式（T0538-1）计算： 

$$
m _ {C T} = C _ {C T} \times 0. 0 3 5 4 5 \times \left(m _ {B} + m _ {S} + m _ {W}\right) \tag {T0538-1}
$$

式中： $m _ { c l ^ { - } }$ -Clm 每立方米水泥混凝土拌合物中水溶性氯离子的质量（kg）； 

$C _ { c l ^ { \ast } }$ -C 滤液的氯离子浓度（mol/L）； 

$m _ { B }$ — 混凝土配合比中每立方米混凝土的胶凝材料用量（kg）； 

$m _ { s }$ ——混凝土配合比中每立方米混凝土的砂用量（kg）； 

$m _ { W }$ — 混凝土配合比中每立方米混凝土的水用量（kg）。 

结果计算精确至 $0 . 0 1 \mathrm { k g }$ 。 

4.2 水泥混凝土拌合物中水溶性氯离子含量占水泥质量的百分比，按式（T 0538-2）计 

算： 

$$
w _ {C l ^ {-}} = \frac {m _ {C l ^ {-}}}{m _ {C}} \times 100 \% \tag{T0538 - 2}
$$

式中： $w _ { c l }$ —— 水泥混凝土拌合物中水溶性氯离子占水泥质量的百分比（%）； 

$m _ { c }$ — 混凝土配合比中每立方米混凝土的水泥用量（kg）。 

结果计算精确至 $0 . 0 0 1 \%$ 。 

# 5 试验报告

试验报告应包括下列内容： 

（1） 原材料的品种、规格和产地； 

（2） 仪器设备的名称、型号及编号； 

（3） 环境温度和湿度； 

（4） 依据标准； 

（5） 每立方米水泥混凝土拌合物中水溶性氯离子的质量 $m _ { _ { C l ^ { - } } }$ ； 

（6） 混凝土拌合物中氯离子含量占水泥质量的百分比 $w _ { c l }$ ； 

（7） 要说明的其他内容。 

# 条文说明

本方法参照《混凝土中氯离子含量检测技术规程》（JGJ/T 322—2013）编制，本方法基本原理：用氯 离子选择电极和甘汞电极置于液相中，测得的电极电位 E 与液相中氯离子浓度 C 的对数呈线性关系，即 $_ \mathrm { E = K - 0 . 0 5 9 1 \times }$ 汞 lgC。因此，可以根据测得的电极电位值，来推算出氯离子浓度。 

采用砂浆与蒸馏水质量比 1:1 混合后的滤液进行测试，其原因： $\textcircled{1}$ 氯离子选择电极和参比电极（其敏 感膜）与溶液接触的良好程度直接关系到测量精度，而砂浆由于其非液态特性，有碍于氯离子在其中的自 由扩散，使得电极敏感膜表面的氯离子浓度因扩散受限而小于实测值，直接插入砂浆中测量将难以保证其 良好接触； $\textcircled{2}$ 砂浆中存在大量杂质颗粒，有损氯离子选择电极和参比电极的敏感膜，将严重损害电极的使 用寿命； $\textcircled{3}$ 以滤液作为测试对象能较好地避免以上两个问题，而且测试状态与电位——氯离子浓度曲线标 定的状态一致。 

试验所用的浓度分别为 $5 . 5 \times 1 0 ^ { - 3 } \mathrm { m o l / L }$ 和 $5 . 5 \times 1 0 ^ { - 4 } \mathrm { m o l / L }$ 的两种 NaCl标准溶液参照《化学试剂 标准 滴定溶液的制备》（GB/T 601—2016）中 $\mathrm { N a C l }$ 标准滴定溶液的相关规定配制。 

# T 0539—2020 水泥混凝土拌合物绝热温升试验方法

# 1 目的、适用范围和引用标准

本方法规定了水泥混凝土拌合物绝热温升的试验方法。 

本试验适用于在绝热条件下，测定水泥混凝土拌合物在水化过程中的温度变化及最高温 升值。 

引用标准： 

《混凝土热物理参数测定仪》（JG/T 329） 

# 2 仪具与材料

2.1 绝热温升测定仪：应符合现行《混凝土热物理参数测定仪》（JG/T 329）的规定， 原理如图 T 0539-1 所示。该测定仪器由绝热养护箱和控制记录仪两部分组成，温度控制记 录仪的测量范围应为 $0 { \sim } 1 0 0 ^ { \circ } \mathrm { C }$ ，分度值 $0 . 0 5 \mathrm { ^ \circ C }$ ；试验容器宜采用钢板制成，顶盖宜具有橡胶 密封圈，容器尺寸应大于粗集料最大粒径的3倍。 

![](images/3f9e37d8070b875ad17bfd96e6dc3ef4d73fe9e86824f6fd4c5f41394afbab45.jpg)



图 T 0539-1 绝热温升测定仪


1-绝热试验箱；2-试样容器；3-混凝土试样；4、8-温度传感器； 

5-风扇；6-制冷器；7-制热器；9-温度控制记录仪 

2.2 捣棒及放测温探头的紫铜测温管或玻璃管等；管的尺寸要求为内径稍大于测温探头 直径，长度为试件高的 1/2。 

2.3 成型室： $2 0 ^ { \circ } C { \pm } 2 ^ { \circ } C$ ，相对湿度不小于 $5 0 \%$ 。 

# 3 试验步骤

3.1 绝热温升试验装置应进行绝热性检验，即试样容器内装与绝热温升试验试样体积相 同的水，水温分别为 $4 0 \mathrm { { ^ \circ C } }$ 和 $6 0 ^ { \circ } \mathrm { C }$ 左右，在绝热温度跟踪状态下运行 72h，试样容器内的水 温变动值应不大于 $\pm 0 . 0 5 \mathrm { ^ \circ C }$ 。试验时，绝热试验箱内空气的平均温度与试样中心温度的差值 应保持不大于 $\pm 0 . 1 ^ { \circ } \mathrm { C }$ ，超出 $\pm 0 . 1 ^ { \circ } \mathrm { C }$ 时，对仪器进行调整。重复上述试验，直至满足要求。 

3.2 试验前24h应将混凝土拌和用原材料放在 $2 0 ^ { \circ } C { \pm } 2 ^ { \circ } C$ 的室内，使其温度与室温一致。 如对拌合物浇筑温度有专门要求时，则按要求控制拌合物的初始温度。 

3.3 应按 T 0551 拌制混凝土拌合物，拌和均匀后分两层装入容器中，每层捣实后高度 约为 1/2 容器高度；每层装料后由边缘向中心均匀地插捣 25 次，捣棒应插透本层至下一层 的表面；每一层捣完后用橡皮锤沿容器外壁敲击 5~10 次，进行振实，直至拌合物表面插捣 孔消失为止；在容器中心埋入一根紫铜测温管或玻璃测温管，测温管中应盛入少许液压油， 然后盖上容器上盖，保持密封。 

3.4 试样容器送入绝热室内，将测温元件（温度传感器或温度计）装入测温管中，测得 混凝土拌合物的初始温度（ $\theta _ { 0 }$ ）。 

3.5 开始试验，控制绝热室温度与试样中心温度相差不应大于 $\pm 0 . 1 ^ { \circ } \mathrm { C }$ 。试验开始后应每 0.5h 记录一次试样中心温度，历时 24h 后每 1h 记录一次，7d 后可 3~6h 记录一次。试验历 时7d后可结束，也可根据需要确定试验周期。 

3.6 试件从拌和、成型到开始测读温度，应在30min 内完成。 

# 4 结果计算

4.1 绝热温升值，按式（T0539-1）计算： 

$$
\theta_ {n} = \alpha \left(\theta_ {n} ^ {\prime} - \theta_ {0}\right) \tag {T0539-1}
$$

式中： $\theta _ { n }$ — —n 天龄期混凝土绝热温升值（℃）； 

$\theta _ { n } ^ { \prime }$ — —n天龄期仪器记录的温度（℃）； 

$\theta _ { 0 }$ 0 -混凝土拌合物的初始温度（℃）； 

$\alpha$ ——试验设备绝热温升修正系数。 

结果计算精确至 $0 . 1 ^ { \circ } \mathrm { C }$ 。 

4.2 以时间为横坐标、温升为纵坐标绘制混凝土温升过程线，根据曲线即可查得不同龄 期的混凝土绝热温升值。 

# 5 试验报告

试验报告应包括下列内容： 

（1） 原材料的品种、规格和产地； 

（2） 仪器设备的名称、型号及编号； 

（3） 环境温度和湿度； 

（4） 测试龄期内水泥混凝土的绝热温升值； 

（5） 要说明的其他内容。 

# 条文说明

本方法参照《普通混凝土拌合物性能试验方法标准》（GB/T 50080—2016）编制。 

混凝土绝热温升是混凝土重要的物理参数，水泥水化放热在混凝土内部积聚引起温度梯度导致温度裂 缝，是大体积混凝土工程中的主要问题之一。混凝土绝热温升是衡量混凝土本身放热能力的根本依据，也 是大体积混凝土温度控制的一个重要参数指标，最直接的方法是直接测定混凝土的绝热温升值。 

由于近年来测试设备技术和精度的提高，考虑完全的绝热试验条件难以实现，即使在高精度试验环境 条件下，绝热温升试验过程中，混凝土与外界仍存在一定的热交换，故采纳《普通混凝土拌合物性能试验 方法标准》（GB/T 50080—2016）中绝热温升的简化公式，而未采用《水工混凝土试验规程》（DL/T 5150 —2017）中的绝热温升计算公式。简化后公式仍然能够表征混凝土的绝热温升值，而且可操作性大大提高。 

# 5 硬化水泥混凝土性能试验

# 5.1 试件制作

# T 0551—2020 水泥混凝土试件制作与硬化水泥混凝土现场取样方法

# 1 目的、适用范围和引用标准

本方法规定了在常温环境中室内试验时水泥混凝土试件制作与硬化水泥混凝土现场取 样方法。 

本方法适用于普通水泥混凝土及喷射水泥混凝土硬化后试件的现场取样方法，但因其 特殊性所引起的对试验设备及方法的特殊要求，均应按对这些水泥混凝土试件制作和取样 的有关技术规定进行。 

引用标准：
