Repository: liuxinrongjinmu/ai_rag_Engineering_Quality_Inspection

# 工程质检RAG系统

> 公路工程质量检测智能问答系统 - 使用LangChain框架 + ChromaDB向量数据库

## 项目概述

基于RAG（检索增强生成）技术的公路工程质量检测智能问答系统。系统支持本地知识库检索与网络检索的混合检索，能够准确回答工程质量检测相关的技术问题，并提供可追溯的来源依据。

### 核心特性

- **LangChain框架**：基于LangChain 0.3.x重构，使用LCEL链式调用语法
- **混合检索**：向量检索 + BM25关键词检索 + 网络检索
- **语义重排序**：DashScope gte-rerank模型语义重排序，不可用时自动回退到本地优先策略
- **LLM查询重写**：规则重写 + LLM智能重写，将口语化查询转为规范术语
- **智能缓存**：内存缓存热门查询，命中时<100ms响应
- **流式输出**：SSE流式返回答案（含完整来源信息），提升用户体验
- **来源追溯**：每个答案可追溯到具体文档和章节，支持查看前后文上下文
- **本地优先**：优先使用本地知识库，网络检索作为补充
- **配置化CORS**：跨域来源支持环境变量配置，生产环境可限制具体域名

---

File: data/processed/JTG 3441-2024 公路工程无机结合料稳定材料试验规程.md (part 6 of 6)
# 公路工程无机结合料稳定材料试验规程
本方法适用于采用三分点加载的方法进行无机结合料稳定材料在单纯受弯状态下的疲劳试验。 

# 2 仪器设备及相关参数

2.1 试验机：即应力控制系统，要求应能施加一定频率范围、荷载持续时间及不同大小的应力，可用能产生需要波形的电动液压试验机，要求精度准确到 $5\mathrm{N}$ 。应保证试验机能够施加稳定动态荷载。施加的荷载波形如图T0856-1所示。 

![](images/95f4061116a5b6bb07861013a491b016bffe82e0d8e642c9c54fae46bbcc4b32.jpg)



图T0856-1疲劳试验荷载曲线示意图


$P_{\mathrm{max}}$ -最大荷载 $(\mathrm{N})$ ； $P_{\mathrm{min}}$ -最小荷载 $(\mathrm{N})$ ； $P_{\mathrm{min}} = 0.02\times P_{\mathrm{max}}$ ； $P_0$ -荷载振幅（N）， $P_{0} = P_{\mathrm{max}} - P_{\mathrm{min}}$ ； $T_{0}$ -荷载周期， $T_0 = 1 / f,$ （20 $f$ 为荷载频率，标准频率为 $10\mathrm{Hz}$ 。 

2.2 数据采集系统：包括荷载传感器，位移传感器。荷载计数器以及数据采集仪。位移传感器用于测量跨中竖向变形，安装于试件跨中的两侧。 

2.3 加载模具：见图T0851-1。 

2.4 标准养护室或可控温控湿的养护设备。 

2.5 电子天平：量程不小于 $15\mathrm{kg}$ ，感量 $0.1\mathrm{g}$ ；量程不小于 $4000\mathrm{g}$ ，感量 $0.01\mathrm{g}$ 。 

# 3 试件制备和养护

3.1 试验采用梁式试件，根据混合料粒径的大小，选择不同尺寸的试件：小梁， $50\mathrm{mm} \times 50\mathrm{mm} \times 200\mathrm{mm}$ ，适用于细粒材料；中梁， $100\mathrm{mm} \times 100\mathrm{mm} \times 400\mathrm{mm}$ ，适用于中粒材料①；大梁， $150\mathrm{mm} \times 150\mathrm{mm} \times 550\mathrm{mm}$ ，适用于粗粒材料。 

注①：由于大梁试件的成型难度较大，在实验室不具备成型条件时，中梁试件的最大公称粒径可放宽到 $26.5\mathrm{mm}$ 。 

3.2 对于一种应力水平或应力强度比水平下，试验的样本量不宜小于：小梁6根，中梁9根，大梁13根。为评价某种混合料的疲劳性能，得到相关的疲劳寿命曲线，应至少进行4个应力水平或应力强度比水平的试验。试验应准备足够的试件数目，并考虑一定量的备用件（不少于 $10\%$ ）。按照本规程T0844方法制备试件。 

3.3 对于水泥稳定类材料，宜进行90d龄期的疲劳试验；对于石灰或粉煤灰稳定类材料，宜进行180d龄期的疲劳试验①。 

注①：由于疲劳试验的周期比较长，试件的成型准备应考虑疲劳试验时试件的实际龄期，同一组试验的龄期误差不宜超过 $\pm 3\mathrm{d}$ 。 

3.4 按照本规程T0845标准养生方法进行养生。养生龄期的最后1d，试件饱水 $24\mathrm{h}$ 。试件饱水时水面应高于试件顶面约 $25\mathrm{mm}$ 。在饱水前，应再次称试件的质量。 

3.5 饱水后，将试件表面水擦干，重新测量试件的质量和几何尺寸；然后用油笔在试件的三分点位置作出标记，以便下步试验时准确放置夹具。 

# 4 试验步骤

4.1 检查试验的机械设备是否正常。由于疲劳试验的周期比较长，应着重检查试验系统的电力供应是否正常。计算机等控制系统的电源应备有延时电源，以防突然断电造成试验数据的丢失和对设备的损坏。选择合适的荷载传感器和位移(应变)传感器的量程，以确保测量结果精度的可靠性。 

4.2 根据试验目的，编制有关的疲劳试验程序，并进行调试，可靠、稳定后方可进行正式试验。选择一个试件，检查荷载波形是否满足试验精度要求，位移（应变）信号接收是否正常。由于疲劳试验中试件的破坏存在偶然性，为了保护试验设备，疲劳程序中应设定相关的终止试验的保护程序。 

4.3 首先进行梁式试件的弯拉强度测定，以便确定疲劳试验的荷载水平。 

4.4 根据疲劳试验要求，取 $4 \sim 6(K = \sigma / S)$ 个应力比（对于无机结合料，推荐应力强度比范围在 $0.5 \sim 0.85$ 内）。 

4.5 将试件安放在疲劳试验的模具上。注意疲劳试验的荷载方向应与试件成型时的压力方向平行一致。 

4.6 预压：在施加正式试验荷载前，应取0.2倍应力强度比水平的荷载进行预压 $2\mathrm{min}$ ，以减少接触不良造成的试验偏差。 

4.7 施加荷载为连续的Haversine波，荷载标准频率为 $10\mathrm{Hz}$ 

4.8 试验终止条件为试件断裂。 

4.9 在疲劳试验过程中，有些试件的试验时间较长，试件产生风干。为此，需要用湿毛巾或塑料布覆盖，保持其湿润。 

4.10 试验过程中，应时刻监测荷载波形和试件的响应变形波形。 

4.11 试验过程中数据的采集内容有：荷载重复作用次数（即疲劳寿命），按对数级数规律采集一定荷载作用次数下的试件变形响应参数，及相应的滞回曲线。滞回曲线的采集应连续采集10个周期的数据，然后进行平均，作为该时刻试件的代表滞回曲线。 

# 5 计算

将所有有效的疲劳试验数据按式(T0856-1)、(T0856-2)回归计算疲劳方程： 

$$
\lg (N) = a + b (\sigma / S) \tag {T0856-1}
$$

$$
\lg (N) = a ^ {\prime} + b ^ {\prime} \lg (\sigma) \tag {T0856-2}
$$

式中： $N$ ——荷载作用次数（次）； 

$\sigma$ ——应力（MPa）； 

$\sigma / S$ ——应力强度比； 

$S$ ——梁式试件的弯拉强度（ $\mathrm{MPa}$ ）； 

$a,b,a^{\prime},b^{\prime}$ ——回归系数。 

# 6 结果整理

疲劳试验的疲劳方程的相关系数不宜小于 $50\%$ 。 

# 7 报告

试验报告应包括以下内容： 

(1)集料的颗粒组成； 

(2) 水泥的种类和强度等级, 或石灰的有效钙和氧化镁含量; 

(3)无机结合料类型和剂量; 

(4) 最佳含水率和最大干密度及其确定方法； 

(5)试件干密度或压实度； 

(6)试验设备； 

(7)荷载频率、荷载级位； 

(8)疲劳方程及相关系数。 

# 8 记录

本试验的记录格式见表T0856-1。 


表 T 0856-1 无机结合料稳定材料疲劳方程试验记录


工程名称 试件尺寸 

荷载频率 材料名称 

试样编号 

<table><tr><td>应力水平(MPa)</td><td>应力强度比</td><td>疲劳寿命(次)</td><td>平均寿命(次)</td></tr><tr><td></td><td></td><td></td><td></td></tr><tr><td></td><td></td><td></td><td></td></tr><tr><td></td><td></td><td></td><td></td></tr><tr><td></td><td></td><td></td><td></td></tr></table>

试验： 校核： 试验日期： 

# 条文说明

无机结合料稳定材料疲劳试验的数据处理方法： 

本规程中无机结合料稳定材料的弯曲疲劳试验结果采用单对数方程进行回归，应力强度比与疲劳寿命的对数值之间存在一元线性相关关系，疲劳方程的形式如式(T0856-1)。 

无机结合料稳定材料的弯曲疲劳试验数据采用附录B中介绍的一元线性回归分析的方法进行处理，由此可得到 $50\%$ 保证率下的疲劳方程。统计分析中样本总体的构成有两种方法，一种是将所有试件的弯曲疲劳试验数据作为总体；另一种是将同一个应力强度比下所测试件的疲劳寿命取均值后作为总体，下面通过具体的例子进行详细介绍。 

# 【算例】

表T0856-2为某种无机结合料稳定材料的弯曲疲劳试验结果。要求计算其疲劳方程并进行显著性分析，同时计算保证率为 $99\%$ 、 $95\%$ 、 $90\%$ 下的疲劳方程。 


表 T 0856-2 某无机结合料稳定材料弯曲疲劳试验数据


<table><tr><td>应力强度比σ/S</td><td colspan="12">lgN</td><td></td></tr><tr><td>0.74</td><td>3.57</td><td>4.33</td><td>4.85</td><td>4.87</td><td>5.19</td><td>5.40</td><td>5.74</td><td>5.81</td><td>6.31</td><td>6.33</td><td>6.29</td><td>6.44</td><td>6.74</td></tr><tr><td>0.79</td><td>3.00</td><td>3.14</td><td>3.20</td><td>3.36</td><td>4.37</td><td>5.18</td><td>5.54</td><td>5.53</td><td>5.65</td><td>5.72</td><td>5.94</td><td>6.44</td><td>6.78</td></tr><tr><td>0.83</td><td>1.90</td><td>2.30</td><td>2.95</td><td>4.00</td><td>4.11</td><td>4.20</td><td>4.49</td><td>4.51</td><td>4.57</td><td>5.89</td><td></td><td></td><td></td></tr><tr><td>0.87</td><td>1.48</td><td>2.30</td><td>2.60</td><td>3.16</td><td>3.48</td><td>3.93</td><td>4.16</td><td>5.79</td><td></td><td></td><td></td><td></td><td></td></tr><tr><td>0.92</td><td>1.60</td><td>1.90</td><td>2.04</td><td>3.69</td><td>3.83</td><td>3.99</td><td>4.34</td><td></td><td></td><td></td><td></td><td></td><td></td></tr></table>

# 【方法一】

将所有试件的弯曲疲劳试验数据作为一个总体进行一元线性回归分析，见表T0856-3。将应力强度比 $(\sigma /S)$ 作为自变量 $x$ ，荷载作用次数(疲劳寿命)的对数值 $(\lg N)$ 作为因变量 $y$ ，此时总体的样本量为51，由表T0855-4所列 $(x_{i},y_{i})$ 数据进行回归分析。 


表 T 0856-3 总体数据表 (样本量 $n = {51}$ )


<table><tr><td>xi</td><td>yi</td><td>xi</td><td>yi</td><td>xi</td><td>yi</td><td>xi</td><td>yi</td><td>xi</td><td>yi</td></tr><tr><td>0.74</td><td>3.5694</td><td>0.79</td><td>3.0000</td><td>0.83</td><td>1.9031</td><td>0.87</td><td>1.4771</td><td>0.92</td><td>1.6021</td></tr><tr><td>0.74</td><td>4.3345</td><td>0.79</td><td>3.1367</td><td>0.83</td><td>2.3010</td><td>0.87</td><td>2.3010</td><td>0.92</td><td>1.9031</td></tr><tr><td>0.74</td><td>4.8455</td><td>0.79</td><td>3.1959</td><td>0.83</td><td>2.9542</td><td>0.87</td><td>2.6021</td><td>0.92</td><td>2.0414</td></tr><tr><td>0.74</td><td>4.8680</td><td>0.79</td><td>3.3636</td><td>0.83</td><td>3.9952</td><td>0.87</td><td>3.1553</td><td>0.92</td><td>3.6920</td></tr><tr><td>0.74</td><td>5.1905</td><td>0.79</td><td>4.3746</td><td>0.83</td><td>4.1055</td><td>0.87</td><td>3.4771</td><td>0.92</td><td>3.8306</td></tr><tr><td>0.74</td><td>5.3968</td><td>0.79</td><td>5.1769</td><td>0.83</td><td>4.2041</td><td>0.87</td><td>3.9289</td><td>0.92</td><td>3.9943</td></tr><tr><td>0.74</td><td>5.7425</td><td>0.79</td><td>5.5392</td><td>0.83</td><td>4.4866</td><td>0.87</td><td>4.1578</td><td>0.92</td><td>4.3367</td></tr><tr><td>0.74</td><td>5.8114</td><td>0.79</td><td>5.5291</td><td>0.83</td><td>4.5128</td><td>0.87</td><td>5.7931</td><td></td><td></td></tr><tr><td>0.74</td><td>6.3079</td><td>0.79</td><td>5.6541</td><td>0.83</td><td>4.5682</td><td></td><td></td><td></td><td></td></tr><tr><td>0.74</td><td>6.3349</td><td>0.79</td><td>5.7177</td><td>0.83</td><td>5.8852</td><td></td><td></td><td></td><td></td></tr><tr><td>0.74</td><td>6.2941</td><td>0.79</td><td>5.9436</td><td></td><td></td><td></td><td></td><td></td><td></td></tr><tr><td>0.74</td><td>6.4428</td><td>0.79</td><td>6.4372</td><td></td><td></td><td></td><td></td><td></td><td></td></tr><tr><td>0.74</td><td>6.7418</td><td>0.79</td><td>6.7782</td><td></td><td></td><td></td><td></td><td></td><td></td></tr></table>

# (1) 回归疲劳方程

根据附录B计算一元线性回归分析中用到的相关统计参数 $(x, y, l_{xx}, l_{xy}, l_{yy})$ 和回归系数 $(a, b)$ ，列于表T0856-4中。 


表 T 0856-4 统计参数和回归系数计算表


<table><tr><td>x̅</td><td>y̅</td><td>lxx</td><td>lxy</td><td>lyy</td><td>b</td><td>a</td></tr><tr><td>0.83</td><td>4.37</td><td>0.1875</td><td>-2.7866</td><td>108.5631</td><td>-14.86</td><td>16.71</td></tr></table>

由表中数据可得到 $50\%$ 保证率下的疲劳方程为： 

$$
\lg N = 1 6. 7 1 - 1 4. 8 6 (\sigma / S) \tag {T0856-3}
$$

# (2)线性回归效果检验

根据附录B检验线性回归的效果，各统计参数见表T0855-5。 


表 T 0856-5 线性回归效果检验


<table><tr><td rowspan="2">偏离</td><td rowspan="2">平方和</td><td rowspan="2">自由度</td><td rowspan="2">标准偏差</td><td rowspan="2">统计量F</td><td colspan="3">置信限 Fα(1,49)</td></tr><tr><td>α=0.01</td><td>α=0.05</td><td>α=0.1</td></tr><tr><td>回归</td><td>41.4148</td><td>1</td><td></td><td rowspan="2">30.2215</td><td rowspan="2">7.2065</td><td rowspan="2"></td><td rowspan="2"></td></tr><tr><td>剩余</td><td>67.1483</td><td>49</td><td>1.1706</td></tr><tr><td>总和</td><td>108.5631</td><td>50</td><td></td><td></td><td>高度显著</td><td></td><td></td></tr></table>

由表中可看出此线性回归效果高度显著。 

# (3)计算不同保证率下的疲劳方程

根据附录B计算不同保证率下的疲劳方程。 

对于 $n - 2 = 49$ ，查 $t$ 分布表可得 

保证率为 $99\%$ 时， $\lambda = 2.680, \Delta = 3.1372$ 

保证率为 $95\%$ 时， $\lambda = 2.009, \Delta = 2.3517$ 

保证率为 $90\%$ 时， $\lambda = 1.677, \Delta = 1.9631$ 

对于疲劳试验而言，置信区间取下限时为不利情况，因此不同保证率下的疲劳方程为： 

(1) $99\%$ 保证率下的疲劳方程 

$$
\lg N = 1 6. 7 1 - 1 4. 8 6 \sigma / S - 3. 1 3 7 2 = 1 3. 5 7 2 8 - 1 4. 8 6 \sigma / S \quad (T 0 8 5 6 - 4)
$$

$② 95 \%$ 保证率下的疲劳方程 

$$
\lg N = 1 6. 7 1 - 1 4. 8 6 \sigma / S - 2. 3 5 1 7 = 1 4. 3 5 8 3 - 1 4. 8 6 \sigma / S \quad (T 0 8 5 6 - 5)
$$

③ $90\%$ 保证率下的疲劳方程 

$$
\lg N = 1 6. 7 1 - 1 4. 8 6 \sigma / S - 1. 9 6 3 1 = 1 4. 7 4 6 9 - 1 4. 8 6 \sigma / S \quad (T 0 8 5 6 - 6)
$$

# 【方法二】

将同一个应力强度比下所测试件的疲劳寿命取均值后作为一个总体进行一元线性回归分析，见表T0856-7。将应力强度比 $(\sigma /S)$ 作为自变量 $x$ ，荷载作用次数(疲劳寿命)的对数值 $(\lg N)$ 作为因变量 $y$ ，此时总体的样本量为5，由表T0856-6所列 $(x_{i},y_{i})$ 数据进行回归分析。 


表 T 0856-6 总体数据表 (样本量 $n = 5$ )


<table><tr><td>xi</td><td>yi</td></tr><tr><td>0.74</td><td>5.53</td></tr><tr><td>0.79</td><td>4.91</td></tr><tr><td>0.83</td><td>3.89</td></tr><tr><td>0.87</td><td>3.36</td></tr><tr><td>0.92</td><td>3.06</td></tr></table>

# (1) 回归疲劳方程

根据附录B计算一元线性回归分析中用到的相关统计参数 $(x, y, l_{xx}, l_{xy}, l_{yy})$ 和回归系数 $(a, b)$ ，列于表T0856-7中。 


表 T 0856-7 统计参数和回归系数计算表


<table><tr><td>x̅</td><td>y̅</td><td>lxx</td><td>lxy</td><td>lyy</td><td>b</td><td>a</td></tr><tr><td>0.83</td><td>4.15</td><td>0.0194</td><td>4.3646</td><td>-0.2845</td><td>-14.66</td><td>16.32</td></tr></table>

由表T0856-8中数据可得到 $50\%$ 保证率下的疲劳方程为： 

$$
\lg N = 1 6. 3 2 - 1 4. 6 6 (\sigma / S) \tag {T0856-7}
$$

# (2)线性回归效果检验

根据附录B检验线性回归的效果，各统计参数见表T0855-8。 


表 T 0856-8 线性回归效果检验


<table><tr><td rowspan="2">偏离</td><td rowspan="2">平方和</td><td rowspan="2">自由度</td><td rowspan="2">标准偏差</td><td rowspan="2">统计量F</td><td colspan="3">置信限 Fα(1,3)</td></tr><tr><td>α=0.01</td><td>α=0.05</td><td>α=0.1</td></tr><tr><td>回归</td><td>4.1715</td><td>1</td><td></td><td rowspan="2">64.8139</td><td rowspan="2">34.12</td><td rowspan="2"></td><td rowspan="2"></td></tr><tr><td>剩余</td><td>0.1931</td><td>3</td><td>0.2537</td></tr><tr><td>总和</td><td>4.3646</td><td>4</td><td></td><td></td><td>高度显著</td><td></td><td></td></tr></table>

由表中可以看出此线性回归效果高度显著。 

(3)计算不同保证率下的疲劳方程 

根据附录B计算不同保证率下的疲劳方程。 

对于 $n - 2 = 3$ ，查 $t$ 分布表可得： 

保证率为 $99\%$ 时， $\lambda = 5.841, \Delta = 1.4818$ 

保证率为 $95\%$ 时， $\lambda = 3.182, \Delta = 0.8073$ 

保证率为 $90\%$ 时， $\lambda = 2.353, \Delta = 0.5969$ 

对于疲劳试验而言，置信区间取下限时为不利情况，因此不同保证率下的疲劳方程为： 

① $99\%$ 保证率下的疲劳方程 

$$
\lg N = 1 6. 3 2 - 1 4. 6 6 (\sigma / S) - 1. 4 8 1 8 = 1 4. 8 3 8 2 - 1 4. 6 6 (\sigma / S) (T 0 8 5 6 - 8)
$$

$② 95 \%$ 保证率下的疲劳方程 

$$
\lg N = 1 6. 3 2 - 1 4. 6 6 (\sigma / S) - 0. 8 0 7 3 = 1 5. 5 1 2 7 - 1 4. 6 6 (\sigma / S) (T 0 8 5 6 - 9)
$$

③ $90\%$ 保证率下的疲劳方程 

$$
\lg N = 1 6. 3 2 - 1 4. 6 6 (\sigma / S) - 0. 5 9 6 9 = 1 5. 7 2 3 1 - 1 4. 6 6 (\sigma / S) \tag {T0856-10}
$$

【两种方法的比较】 

1 从样本量来看，方法一的样本量明显多于方法二，采用此种方法回归的应较为准确。 

2 在相同保证率下，采用方法一得到的回归方程在 $y$ 轴上的截距较小，试验结果偏于安全。 

综上，采用方法一得到的回归方程较好，推荐采用方法一。 

# T 0865-2024 无机结合料稳定材料疲劳试验方法（B法）

# 1 适用范围

本方法适用于采用三分点加载的方法进行无机结合料稳定材料在弯拉状态下的疲劳试验。 

# 2 仪器设备及相关参数

2.1 试验机：气动或液压加载装置，能够为疲劳试验系统提供循环动力荷载，可根据试验要求输出不同频率、不同振幅的 sine 或 Haversine 加载波形，要求荷载精度准确到 $5\mathrm{N}$ 。应保证试验机能够施加稳定动态荷载。Haversine 波的波形如图 T0856-1 所示。 

2.2 数据采集系统：包括荷载传感器，位移传感器。荷载计数器以及数据采集仪。位移传感器用于测量跨中竖向变形，安装于试件跨中的两侧。 

2.3 加载模具：试验夹持系统采用三等分间距布设夹头，相邻夹头中心间距为118.5mm，梁跨距为 $355.5\mathrm{mm}$ 。如图T0865-1和图T0865-2所示。 

![](images/a2744ec5ada9e1a183dea028f2dab78adb89539147164555ac113176bd3d9e12.jpg)



图T0865-1 疲劳试验装置图（尺寸单位：mm）


![](images/178ed4c79e362614ddbe070dc60e998d57c19a822e3ce3cc9aac746bc55d7c2a.jpg)



图T0865-2 实际装置图


2.4 标准养护室或可控温控湿的养护设备 

2.5 电子矢平：量程不小于 $15\mathrm{kg}$ ，感量 $0.1\mathrm{g}$ ；量程不小于 $4000\mathrm{g}$ ，感量 $0.01\mathrm{g}$ 。 

# 3 试件制备和养护

3.1 试件准备：按照轮碾成型方法成型无机结合料稳定材料板块试件，板块试件尺寸为 $430\mathrm{mm} \times 300\mathrm{mm} \times 80\mathrm{mm}$ 。然后用高精度金刚石双面锯对板块试件进行切割，取碾压成型方向为试件长度方向制作梁试件，试件尺寸应符合长度为 $380\mathrm{mm} \pm 0.5\mathrm{mm}$ 、厚度为 $51\mathrm{mm} \pm 0.5\mathrm{mm}$ 、宽度为 $63.5\mathrm{mm} \pm 0.5\mathrm{mm}$ 的要求。一块 $430\mathrm{mm} \times 300\mathrm{mm} \times 80\mathrm{mm}$ 的无机结合料稳定材料板块可切制4根梁式试件。 

3.2 对于一种应力(应变)水平(或应力强度比水平)下，试验的样本量不宜小于6根。 

为评价某种混合料的疲劳性能，得到相关的疲劳寿命曲线，应至少进行4个应力(应变)水平(或应力强度比水平)的试验。试验应准备足够的试件数量，并考虑一定量的备用件（不小于 $10\%$ ）。 

3.3 对于水泥稳定类材料一般进行90d龄期的疲劳试验，对于石灰或粉煤灰稳定类材料一般进行180d龄期的疲劳试验。 

注①：由于疲劳试验的周期比较长，试件的成型准备应考虑疲劳试验时试件的实际龄期，同一组试验的龄期误差不宜超过 $\pm 3\mathrm{d}$ 。 

3.4 按照本规程T0845标准养生方法进行养生。养生应在试件切割之前进行。养生龄期的最后1d，试件饱水 $24\mathrm{h}$ 。试件饱水时水面应高于试件顶面约 $25\mathrm{mm}$ 。在饱水前，应再次称试件的质量。 

3.5 饱水后，将试件表面水擦干，并按照3.1的要求切割成规定尺寸的梁式试件。然后用油笔在试件的三分点位置作出标记，以便下步试验时准确放置夹具。 

# 4 试验步骤

# 4.1 应变控制模式

4.1.1 将养生好的试件放入疲劳加载装置内，用夹具固定。使位移传感器滑轮接触试件表面，调整位移传感器到试件中部并将位移传感器的读数调零。 

4.1.2 选择正弦加载模式，在试验参数设定界面输入试验相关参数。 

4.1.3 施加荷载为连续的 sine 或 Haversine 波, 荷载标准频率为 $10\mathrm{Hz}$ 。 

4.1.4 试验终止条件为弯拉模量降低到初始弯拉模量 $50\%$ 对应的加载循环次数。 

4.1.5 在目标试验应变水平（对于无机结合料稳定材料，推荐应变水平为 $60 \sim 140 \mu \varepsilon$ ）下预加载50个循环，记录第50个加载循环的试件弯拉模量为初始的弯拉模量，作为确定试件疲劳失效判据的基准弯拉模量。 

4.1.6 确定好初始弯拉模量后，试验机应在50个循环内自动调整并稳定到试验所需要的目标拉应变水平，同时按选择的加载循环间隔监控和记录试验参数和试验结果，确保系统操作正确。当试件达到疲劳试验终止条件时，自动停止加载。 

# 4.2 应力控制模式

4.2.1 检查试验的机械设备是否正常。由于疲劳试验的周期比较长，应着重检查试验系统的电力供应是否正常。计算机等控制系统的电源应备有延时电源，以防突然断电造成试验数据的丢失和对设备的损坏。选择合适的荷载传感器和位移(应变)传感器的量程，以确保测量结果精度的可靠性。 

4.2.2 根据试验目的，编制有关的疲劳试验程序，并进行调试，可靠、稳定后方可进行正式试验。选择一个试件，检查荷载波形是否满足试验精度要求，位移(应变)信号接收是否正常。由于疲劳试验中试件的破坏存在偶然性，为了保护试验设备，疲劳程序中应设定相关的终止试验的保护程序。 

4.2.3 首先进行梁式试件的弯拉强度测定，以便确定疲劳试验的荷载水平。 

4.2.4 根据疲劳试验要求，取 $4 \sim 6(K = \sigma / S)$ 个应力比（对于无机结合料，推荐应力强度比范围在 $0.5 \sim 0.85$ 内）。 

4.2.5 将试件安放在疲劳试验的模具上。注意疲劳试验的荷载方向应与试件成型时的压力方向平行一致。 

4.2.6 预压：在施加正式试验荷载前，应取0.2倍应力强度比水平的荷载进行预压 $2\mathrm{min}$ ，以减少接触不良造成的试验偏差。 

4.2.7 施加荷载为连续的 sine 或 Haversine 波, 荷载标准频率为 $10\mathrm{Hz}$ 。 

4.2.8 试验终止条件为试件断裂。 

4.2.9 在疲劳试验过程中，有些试件的试验时间较长，试件产生风干。为此，需要用湿毛巾或塑料布覆盖，保持其湿润。 

4.2.10 试验过程中，应时刻监测荷载波形和试件的响应变形波形。 

4.2.11 试验过程中数据的采集内容有：荷载重复作用次数（即疲劳寿命），按对数级数规律采集一定荷载作用次数下的试件变形响应参数，及相应的滞回曲线。滞回曲线的采集应连续采集10个周期的数据，然后进行平均，作为该时刻试件的代表滞回曲线。 

# 5 计算

# 5.1 应变控制模式

应变控制模式下的疲劳试验数据按式(T0865-1)回归疲劳方程。 

$$
\lg N = a + b \lg \varepsilon \tag {T0865-1}
$$

式中： $N$ ——荷载作用次数（次）； 

$\varepsilon$ ——应变水平 $(\mu \varepsilon)$ ； 

$a, b$ ——回归系数。 

# 5.2 应力控制模式

将所有有效的疲劳试验数据按式（T0865-2）、（T0865-3）回归计算疲劳方程： 

$$
\lg (N) = a + b (\sigma / S) \tag {T0865-2}
$$

$$
\lg (N) = a ^ {\prime} + b ^ {\prime} \lg (\sigma) \tag {T0865-3}
$$

式中： $N$ ——荷载作用次数（次）； 

$\sigma$ ——应力（MPa）； 

$\sigma / S$ ——应力强度比； 

$S$ ——梁式试件的弯拉强度 $(\mathrm{MPa})$ ； 

$a, b, a', b'$ ——回归系数。 

# 6 结果整理

疲劳试验的疲劳方程的相关系数 $R^2$ 不宜小于0.5。 

# 7 报告

报告应包括以下内容： 

(1)集料的颗粒组成; 

(2) 水泥的种类和强度等级, 或石灰的有效钙和氧化镁含量; 

(3)无机结合料类型和剂量； 

(4) 最佳含水率和最大干密度及其确定方法； 

(5)试件干密度或压实度； 

(6)试验设备； 

(7) 荷载频率, 荷载级位; 

(8)试验终止条件； 

(9)疲劳方程及相关系数。 

# 8 记录

8.1 应变控制模式下的试验记录格式见表T0865-1。 


表 T 0865-1 无机结合料稳定材料疲劳方程试验记录


工程名称 

试件尺寸 

荷载频率 

材料名称 

试样编号 

<table><tr><td>试验应变(με)</td><td>初始模量(MPa)</td><td>疲劳寿命(次)</td><td>平均寿命(次)</td></tr><tr><td rowspan="4"></td><td></td><td></td><td rowspan="4"></td></tr><tr><td></td><td></td></tr><tr><td></td><td></td></tr><tr><td></td><td></td></tr><tr><td rowspan="4"></td><td></td><td></td><td rowspan="4"></td></tr><tr><td></td><td></td></tr><tr><td></td><td></td></tr><tr><td></td><td></td></tr></table>

试验： 

校核： 

试验日期： 

# 8.2 应力控制模式下的试验记录格式同表T0856-1。

条文说明 

本试验方法参考《公路工程沥青及沥青混合料试验规程》（JTG E20）以及AASHTO Designation：T321-03编制。与A法不同之处在于：一是，疲劳试验过程中，梁式试件跨中的底面和顶面会同时承受拉伸与压缩两种荷载模式的交变作用；二是，本试验方法可采用应力控制或应变控制两种模式。 

![](images/a6af9472c6a1e1952720771d6d8fc93ffeae344fdbe1681171d1b874cf2d966a.jpg)



图T0865-3 无机结合料稳定材料疲劳试验（B法）


试件制备时采用的轮碾成型方法，与沥青混合料车辙试件的成型方法相同，试模需要单独加工。也可采用山东省交通科学研究院的方法制备试件，即：首先根据本规程T0844 

中的方法成型尺寸为 $150\mathrm{mm} \times 150\mathrm{mm} \times 550\mathrm{mm}$ 的大梁试件, 然后利用双面锯将其切割为宽 $63.5\mathrm{mm}$ 的两条, 之后对每条沿高度方向切割为高 $51\mathrm{mm}$ 的上、下两根梁式试件, 取其中一根进行强度试验, 另一根进行疲劳试验。一个大梁试件一般可切制 4 根用于疲劳试验的梁式试件。 

龄期对无机结合料稳定材料的力学性能具有较大影响，由于疲劳试验的周期较长，在试件制备时应根据应力水平或应变水平，合理安排试件制备时间，避免出现养生龄期已到但因上一组疲劳试验尚未完成而无法开展试验的问题。 

本试验方法的荷载控制模式有应力控制和应变控制两种，应选择哪种模式目前尚无统一认识。南非在对无机结合料稳定类基层材料进行疲劳性能研究时，首先采用的是应力控制模式，其原因是通过大量研究发现，对于水泥混凝土等脆性材料的力学行为主要取决于应力状态，而无机结合料类稳定材料的力学特性与水泥混凝土类似，故无机结合料稳定类材料的疲劳试验选用应力控制模式。有的研究也认为，如果无机结合料稳定类基层较厚(大于 $15\mathrm{cm}$ )且模量较大，面层疲劳破坏主要以拉应变破坏为主；基层疲劳破坏主要以拉应力破坏为主，而无机结合料稳定类材料的极限弯拉应变与极限弯拉应力无关，因此对于无机结合料稳定类基层材料采用应力控制模式。选择应变控制模式进行疲劳试验最初是从保护设备的角度考虑，对于较为老旧的疲劳设备，在应力控制模式下试件发生断裂时主轴会突然上升或下降，有可能造成设备的损坏，而在应变控制模式下能够较好的保护设备。 

表T0865-2、表T0865-3分别为某水泥稳定级配碎石（水泥剂量 $6.5\%$ ）采用本试验方法进行的应力控制和应变控制下的疲劳试验结果，应力控制试验的终止条件为试件断裂，应变控制试验的终止条件为弯拉模量降低到初始弯拉模量的 $50\%$ 。 


表 T 0865-2 某水泥稳定级配碎石疲劳试验结果 (应力控制)


<table><tr><td>试件编号</td><td>应力(MPa)</td><td>疲劳寿命(次)</td></tr><tr><td>3-6.5-3</td><td>2.677</td><td>554970</td></tr><tr><td>4-6.5-1</td><td>2.471</td><td>146680</td></tr><tr><td>4-6.5-2</td><td>2.471</td><td>736250</td></tr><tr><td>4-6.5-4</td><td>2.471</td><td>196860</td></tr><tr><td>5-6.5-2</td><td>2.059</td><td>553110</td></tr><tr><td>5-6.5-1</td><td>1.647</td><td>1390590</td></tr><tr><td>1-6.5-3</td><td>1.647</td><td>1340780</td></tr><tr><td>1-6.5-5</td><td>1.467</td><td>1448160</td></tr><tr><td>5-6.5-3</td><td>1.235</td><td>&gt;3000000</td></tr></table>


表 T 0865-3 某水泥稳定级配碎石疲劳试验结果 (应变控制)


<table><tr><td>试件编号</td><td>初始模量(MPa)</td><td>应变(με)</td><td>50%初始模量时疲劳寿命N(次)</td></tr><tr><td>4-6.5-3</td><td>23774</td><td>140</td><td>25</td></tr><tr><td>2-6.5-3</td><td>20681</td><td>120</td><td>99270</td></tr><tr><td>2-6.5-5</td><td>23650</td><td>120</td><td>80</td></tr><tr><td>3-6.5-1</td><td>19611</td><td>120</td><td>81000</td></tr><tr><td>3-6.5-4</td><td>25108</td><td>120</td><td>6760</td></tr><tr><td>2-6.5-1</td><td>14231</td><td>100</td><td>1243500</td></tr><tr><td>2-6.5-4</td><td>16609</td><td>100</td><td>1056000</td></tr><tr><td>1-6.5-4</td><td>26992</td><td>90</td><td>1043600</td></tr><tr><td>3-6.5-2</td><td>23411</td><td>80</td><td>1726000</td></tr></table>

根据表 T0865-2 和表 T0865-3 中的试验结果回归疲劳方程, 结果如下: 

对于应力控制模式： $\lg (N) = 6.7227 - 2.9798\lg (\sigma), R^2 = 0.71$ 。 

对于应变控制模式： $\lg (N) = 44.4363 - 19.5695\lg (\varepsilon), R^2 = 0.65$ 

# T 0858-2009 无机结合料稳定材料冻融试验方法

# 1 适用范围

本方法适用于测定无机结合料稳定材料冻融循环后的强度损失率和质量损失率。 

# 2 仪器设备

2.1 游标卡尺。 

2.2 低温箱：控温 $-18\%$ ，控温精度 $\pm 1\%$ 。 

2.3 控温水槽：控温 $20^{\circ}\mathrm{C}$ ，控温精度 $\pm 1^{\circ}\mathrm{C}$ 。 

2.4 天平：感量 $0.01\mathrm{g}$ 

2.5 压力机或万能试验机（也可用路面强度试验仪和测力计）：压力机除符合《液压式压力试验机》(GB/T3722)及《试验机通用技术要求》(GB/T2611)中的要求，其测量精度为 $\pm 1\%$ 。同时应具有加载速率指示装置或加载速率控制装置。上下压板平整并有足够刚度，可均匀地连续加载卸载，可保持固定荷载。开机停机均灵活自如，能够满足试件吨位要求，且压力机加载速率可有效控制在 $1\mathrm{mm / min}$ 。 

# 3 试件制备和养护

3.1 试件采用径高比为 $1:1$ 、尺寸为 $\phi 150\mathrm{mm} \times 150\mathrm{mm}$ 的圆柱体试件。 

3.2 按照本规程T0843方法制备18个 $\phi 150\mathrm{mm}\times 150\mathrm{mm}$ 的标准试件，其中9个为冻融试件，9个为不冻融对比试件。 

3.3 按照本规程T0845的标准养生条件进行养生。冻融5次循环的试件，标准养生28d；冻融10次循环的试件，标准养生180d。 

3.4 养生期的最后1d，试件饱水24h，饱水过程中水面应高于试件顶面约 $25\mathrm{mm}$ 。在饱水之前，应再次称试件的质量。 

# 4 操作流程

4.1 饱水完毕后，取出试件，用湿布擦除表面的水分，称其质量 $m_0$ ，用游标卡尺测量试件的高度，精确至 $0.1\mathrm{mm}$ 。 

4.2 取其中一组试件按本规程T0805方法测定非冻融条件下的无侧限抗压强度 $R_{c}$ 。 

4.3 取其中冻融的一组试件，按编号置入低温箱开始冻融试验。低温箱的温度为 $-18\%$ ，冻结时间为 $16\mathrm{h}$ ，保证试件周围至少留有 $20\mathrm{mm}$ 空隙，以利于冷空气流通。冻结试验结束后，取出试件，量高、称质量；然后立即放入 $20\%$ 的水槽中进行融化，融化时间为 $8\mathrm{h}$ 。槽中水面应至少高出试件表面 $20\mathrm{mm}$ ，融化完毕，取出试件擦干后量高、称其质量 $m_{n}$ 即为该次冻融循环结束。然后放入低温箱进行第二次冻融循环。 

4.4 冻融循环过程中，如试件的平均失重率超过 $5\%$ ，即可停止其冻融循环试验并记录结果。 

4.5 对达到规定冻融循环次数的试件，按照本规程T0805方法进行冻融后的抗压强度 $(R_{\mathrm{dc}})$ 试验。抗压试验前应称重并进行外观检查。详细记录试件表面破损、裂缝及边角缺损情况。 

# 5 计算

无机结合料稳定材料的抗冻性指标按式(T0858-1)、式(T0858-2)计算。 

$$
B D R = \frac {R _ {\mathrm {d c}}}{R _ {\mathrm {c}}} \times 1 0 0 \tag {T0858-1}
$$

式中：BDR——经 $n$ 次冻融循环后试件的抗压强度比（%）； 

$R_{\mathrm{dc}}$ —— $n$ 次冻融循环后试件的抗压强度（MPa）； 

$R_{\mathrm{c}}$ ——对比试件的抗压强度（ $\mathrm{MPa}$ ）。 

$$
W _ {n} = \frac {m _ {0} - m _ {n}}{m _ {0}} \times 1 0 0 \tag {T0858-2}
$$

式中： $W_{n}$ —— $n$ 次冻融循环后的试件质量变化率 $(\%)$ ； 

$m_{0}$ ——冻融循环前的试件质量 $(\mathrm{g})$ ； 

$m_{n}$ ——第 $n$ 次冻融循环的试件质量 $(\mathrm{g})$ 。 

# 6 报告

报告应包括以下内容： 

(1)材料的颗粒组成； 

(2) 水泥的种类和强度等级, 或石灰的有效钙和氧化镁含量; 

(3)无机结合料类型和剂量； 

(4) 最佳含水率和最大干密度及其确定方法； 

(5)试件干密度(保留至小数点后4位)或压实度； 

(6)吸水量以及测抗压强度时的含水率； 

(7)非冻融条件下的抗压强度和冻融条件下的抗压强度，保留2位小数； 

(8) 若干个试验结果的最小值和最大值、平均值 $R_{\mathrm{dc}}$ 、标准差 $S$ 、变异系数 $C_{\mathrm{v}}$ 和一定保证率下的代表值 $R_{\mathrm{dc,r}}$ ( $R_{\mathrm{dc,r}} = \overline{R_{\mathrm{dc}}} - Z_{\alpha} S$ )，其中 $Z_{\alpha}$ 为标准正态分布表中随保证率而变的系数。 

# 7 记录

本试验的记录格式见表T0858-1。 


表 T 0858-1 无机结合料稳定材料的冻融试验记录表


<table><tr><td>工程名称</td></tr><tr><td>路段范围</td></tr><tr><td>混合料名称</td></tr><tr><td>结合料剂量(%)</td></tr><tr><td>最大干密度(g/cm³)</td></tr><tr><td>试件压实度(%)</td></tr></table>

<table><tr><td>试件尺寸(mm)</td></tr><tr><td>养生龄期(d)</td></tr><tr><td>加载速率(mm/min)</td></tr><tr><td>冻融试验周期(d)</td></tr><tr><td>非冻融强度代表值(MPa)</td></tr></table>

<table><tr><td>试件编号</td><td>1</td><td>2</td><td>3</td><td>4</td><td>5</td><td>6</td><td>7</td><td>8</td><td>9</td></tr><tr><td>冻融前质量(g)</td><td></td><td></td><td></td><td></td><td></td><td></td><td></td><td></td><td></td></tr><tr><td>第一次冻融后质量(g)</td><td></td><td></td><td></td><td></td><td></td><td></td><td></td><td></td><td></td></tr><tr><td>第二次冻融后质量(g)</td><td></td><td></td><td></td><td></td><td></td><td></td><td></td><td></td><td></td></tr><tr><td>第三次冻融后质量(g)</td><td></td><td></td><td></td><td></td><td></td><td></td><td></td><td></td><td></td></tr><tr><td>第四次冻融后质量(g)</td><td></td><td></td><td></td><td></td><td></td><td></td><td></td><td></td><td></td></tr></table>


续表 T 0858-1


<table><tr><td>试件编号</td><td>1</td><td>2</td><td>3</td><td>4</td><td>5</td><td>6</td><td>7</td><td>8</td><td>9</td></tr><tr><td>第五次冻融后质量(g)</td><td></td><td></td><td></td><td></td><td></td><td></td><td></td><td></td><td></td></tr><tr><td>无侧限抗压强度值(MPa)</td><td></td><td></td><td></td><td></td><td></td><td></td><td></td><td></td><td></td></tr><tr><td colspan="10">冻融后无侧限抗压强度代表值:Rdc= (MPa)</td></tr></table>


试验： 



校核： 



试验日期： 


# 条文说明

无机结合料稳定材料的抗冻性一般是以规定龄期(28d或180d)的无机结合料稳定材料在经过数个冻融循环后的饱水无侧限抗压强度与冻前饱水无侧限抗压强度之比来评价。考虑到无机结合料稳定材料在道路基层中，可能不会处在饱水状态，编写组进行了养生结束后直接进入冻融循环和养生结束后饱水进入冻融循环的试验方法对水泥稳定材料和二灰稳定材料进行了冻融循环试验。试验结果如表T0858-2。结果表明，湿冻对水泥稳定材料的影响更大，对二灰集料的影响相对要小。 


表 T 0858-2 无机结合料稳定材料的冻融试验结果


<table><tr><td rowspan="2">混合料类型</td><td>未冻</td><td colspan="2">湿冻</td><td colspan="2">干冻</td></tr><tr><td>强度(MPa)</td><td>强度(MPa)</td><td>BDR(%)</td><td>强度(MPa)</td><td>BDR(%)</td></tr><tr><td>水泥稳定材料</td><td>6.9</td><td>5.6</td><td>82.37</td><td>5.97</td><td>87.05</td></tr><tr><td>二灰稳定材料</td><td>5.7</td><td>4.8</td><td>84.59</td><td>4.39</td><td>76.93</td></tr></table>

# T 0859-2009 无机结合料稳定材料渗水试验方法

# 1 适用范围

本方法适用于测定无机结合料稳定材料的渗水系数。 

# 2 仪器设备

2.1 渗水仪：渗水仪的底座直径 $100\mathrm{mm}$ （可在路面材料渗水仪基础上进行改造，底座的直径改为 $100\mathrm{mm}$ ）。 

2.2 水桶及大漏斗。 

2.3 密封材料：石蜡等（内掺松香约 $2\%$ ）。 

2.4 接水容器。 

2.5 渗透仪：应能使水压按规定的方法稳定地作用在试件上。 

2.6 螺旋加压器、烘箱、电炉。 

2.7 其他：水、红墨水、粉笔、扫帚等。 

# 3 试件制备和养护

3.1 试件采用径高比为 $1:1$ 、尺寸为 $\phi 150\mathrm{mm} \times 150\mathrm{mm}$ 的圆柱体试件。 

3.2 按照本规程T0843方法成型 $\phi 150\mathrm{mm}\times 150\mathrm{mm}$ 的标准试件，一组试验平行成型6个试件。 

3.3 按照本规程T0845标准养生方法养生。标准养生龄期为28d，在养生结束的最后1d不要浸水。 

# 4 试验步骤

# 4.1 透水性基层

4.1.1 在洁净的水桶内滴入几点红墨水，使水变成淡红色。 

4.1.2 试件到龄期后取出，擦干表面，用钢丝刷刷净两端面；待表面干燥后，在试件侧面滚涂一层熔化的密封材料；然后立即在螺旋加压器上压入经过烘箱或电炉预热过的试模中，使试件底面和试模底平齐。 

4.1.3 在试件表面沿渗水仪底座圆圈位置抹一薄层密封材料，边涂边用手压紧，一直抹到试模壁。使密封材料嵌满试件表面混合料的缝隙，且牢固地粘结在试件上。密封料圈的内径与底座内径相同，约 $100\mathrm{mm}$ 。 

4.1.4 将渗水仪底座用力压在试件密封材料圈上，再加上铁圈压重压住仪器底座。 

4.1.5 用适当的垫块放在试件下，将试件垫起，试件下方放置一个接水容器。关闭渗水仪细管下方的开关，向仪器的上方筒中注入淡红色的水至满刻度，总量为 $600\mathrm{mL}$ 

4.1.6 迅速将开关全部打开,水开始从细管下部流出;待水面下降 $100 \mathrm{~mL}$ 时,立即开动秒表,水面每下降 $100 \mathrm{~mL}$ ,记录一次时间;至水面下降 $500 \mathrm{~mL}$ 时为止,并记录所需时 

间。测试过程中,应观察渗水的情况,正常情况下,水应通过混合料内部空隙从试件的反面及四周渗出,如水是从底座与密封材料间渗出,说明底座与试件密封不好,应另采用干燥试件重新操作。如水面下降速度很慢,从水面下降至 $100\mathrm{mL}$ 开始,测得 $3\mathrm{min}$ 的渗水量即可停止。 

4.1.7 按以上步骤对同一种材料制作的6块试件测定渗水系数，取其平均值，作为检测结果。 

# 4.2 密实型的无机结合料稳定材料

4.2.1 试件到龄期后取出，擦干表面，用钢丝刷刷净两端面；待表面干燥后，在试件侧面滚涂一层熔化的密封材料；然后立即在螺旋加压器上压入经过烘箱或电炉预热过的试模中，使试件底面和试模底平齐。待试模变冷后，即可解除压力，装在透水仪上进行试验。 

4.2.2 渗水仪的上面加上施压装置，在试件的下方放上接水容器，水压控制恒定为 $0.8\mathrm{MPa} \pm 0.05\mathrm{MPa}$ 。 

4.2.3 加上水压的同时开始记录时间（精确至 $1\mathrm{min}$ ），并观察水从试件下流出的时间。若试件透水，记录 $24\mathrm{h}$ 内流出水的量；若试件不透水， $24\mathrm{h}$ 后停止试验，取出试件。 

# 5 计算

# 5.1 透水性基层渗水系数计算

透水性基层渗水性试验结果是以水面从 $100\mathrm{mL}$ 下降至 $500\mathrm{mL}$ 所需的时间为标准；若渗水时间过长，亦可采用 $3\mathrm{min}$ 通过的水量计算。 

$$
C _ {\mathrm {w}} = \frac {V _ {2} - V _ {1}}{t _ {2} - t _ {1}} \tag {T0859-1}
$$

式中： $C_{\mathrm{w}}$ ——渗水系数 $(\mathrm{mL} / \mathrm{min})$ ； 

$V_{1}$ ——第一次读数时的水量 $(\mathrm{mL})$ ，为 $100\mathrm{mL}$ 

$V_{2}$ ——第二次读数时的水量 $(\mathrm{mL})$ ，为 $500\mathrm{mL}$ 

$t_1$ ——第一次读数的时间（min）； 

$t_2$ ——第二次读数的时间（min）。 

# 5.2 密实型的无机结合料稳定材料渗水系数计算

密实型的无机结合料稳定材料渗水系数是以24h通过水量计算。 

$$
C _ {\mathrm {w}} = \frac {V _ {2} - V _ {1}}{1 4 4 0} \tag {T0859-2}
$$

式中： $C_{\mathrm{w}}$ ——渗水系数 $(\mathrm{mL} / \mathrm{min})$ ； 

$V_{1}$ ——第一次读数时的水量 $(\mathrm{mL})$ ； 

$V_{2}$ ——24h 后读数时的水量 $(\mathrm{mL})$ 。 

# 5.3 取6个试件结果的平均值作为该材料的渗水系数。

# 6 报告

试验报告应包括以下内容： 

(1)集料的颗粒组成； 

(2) 水泥的种类和强度等级, 或石灰的有效钙和氧化镁含量; 

(3)无机结合料类型和剂量； 

(4) 最佳含水率和最大干密度及其确定方法; 

(5) 试件干密度或压实度和混合料级配类型； 

(6)材料的渗水系数； 

(7)若干个试验结果的最小值和最大值、平均值 $C_{\mathrm{w}}$ 、标准差 $S$ 、变异系数 $C_{\mathrm{v}}$ 。 

# 7 记录

本试验的记录格式见表T0859-1。 


表 T 0859-1 无机结合料稳定材料的渗水系数试验记录表


工程名称 

试件尺寸（mm） 

路段范围 

养生龄期(d) 

混合料名称 

结合料类型 

结合料剂量 $(\%)$ 

最大干密度 $(\mathrm{g} / \mathrm{cm}^3)$ 

试件压实度 $(\%)$ 

<table><tr><td>项目</td><td>第一次读数时的水量 V1(mL)</td><td>第二次读数时的水量 V2(mL)</td><td>第一次读数的时间 t1(min)</td><td>第二次/24h后读数的时间 t2(min)</td><td>渗水系数 Cw(%)</td><td>平均值 Cw(%)</td></tr><tr><td>1</td><td></td><td></td><td></td><td></td><td rowspan="3"></td><td rowspan="3"></td></tr><tr><td>2</td><td></td><td></td><td></td><td></td></tr><tr><td>3</td><td></td><td></td><td></td><td></td></tr></table>

试验： 校核： 

试验日期： 

条文说明 

本规程中渗水性基层的渗水试验方法来自于《公路工程沥青及沥青混合料试验规 

程》(JTG E20)的T0730沥青混合料渗水试验,并根据无机结合料稳定材料的成型条件,对渗水仪的底径进行调整。密实型的无机结合料稳定材料的渗水试验方法参照《公路工程水泥及水泥混凝土试验规程》(JTG E30)中T0568水泥混凝土渗水高度试验方法,并根据无机结合料稳定材料的成型条件,对试件尺寸进行了调整。 

无机结合料稳定材料的抗渗性测试分为两种：对孔隙较大的断级配粒料基层或排水基层，本试验用于测定其渗水系数；对孔隙较小的密实型无机结合料基层，本试验用于测定其在一定压力下的渗水性能。 

试件的养生龄期一般为28d，实际操作中也可根据实验需要确定，但不得少于7d。 

# T 0860-2009 无机结合料稳定材料抗冲刷试验方法

# 1 适用范围

本方法适用于测定无机结合料稳定材料的冲刷质量损失率。 

# 2 仪器设备

2.1 冲刷试验机或其他能够施加振动荷载的试验设备。 

2.2 冲刷桶：装水桶，可固定在加载设备上且使固定试件不受磨损（图T0860-1）。 

![](images/ee8471c1fc909191721c6a2d517056f17742baa63e8fea642b189bbfe67d1ae5.jpg)


![](images/9efa681eef209137dc98047dd608bde49d4cb5fbebb27e0ca269d73072b31c2d.jpg)



图T0860-1 试验中压头上下运动时水流的运动方向


2.3 橡皮垫：具有纵横和竖向连通孔隙，减少刚性压头对试件的冲击，同时模拟轮胎的泵吸作用。采用邵氏硬度 $80 \pm 2$ 的橡胶垫，尺寸根据冲刷试件的大小，采用 $\phi 150\mathrm{mm} \times 20\mathrm{mm}$ 和 $\phi 100\mathrm{mm} \times 20\mathrm{mm}$ ，平面孔距为 $10\mathrm{mm}$ ，厚度方向的孔距为 $5\mathrm{mm}$ ，孔的直径是 $\phi 3\mathrm{mm}$ 。 

2.4 电子天平：量程不小于 $4000\mathrm{g}$ ，感量 $0.01\mathrm{g}$ ；量程不小于 $15\mathrm{kg}$ ，感量 $0.1\mathrm{g}$ 。 

2.5 试模。 

2.6 脱模器。 

2.7 量筒、拌和工具等。 

# 3 试件制备和养护

3.1 试件采用径高比为 $1:1$ 、尺寸为 $\phi 150\mathrm{mm} \times 150\mathrm{mm}$ 的圆柱体试件。按照室内击实试验所确定的最大干密度和最佳含水率及要求的压实度，采用静力压实或振动成型法制备试件。 

3.2 按照本规程T0843方法成型试件。 

3.3 无机结合料稳定细粒材料每种配比应成型3个试件，稳定中、粗粒材料则应成型6个试件。 

3.4 按照本规程T0845标准养生方法养生。为避免冲刷试验中试件垮塌，试件需要达到一定的强度，具体的养生龄期见表T0860-1。 


表 T 0860-1 冲刷试验试件养生龄期


<table><tr><td>材料种类</td><td>养生龄期(d)</td></tr><tr><td>水泥稳定类</td><td>28</td></tr><tr><td>石灰、二灰稳定类</td><td>90</td></tr></table>

# 3.5 试件养生期的最后1d，将试件饱水24h备用。

# 4 试验步骤

4.1 将饱水后的试件从水中取出，拭干表面的水份，称其质量 $m_0$ 。 

4.2 把准备好的试件放入冲刷桶内。用夹具将试件固定于冲刷桶的底面（为保护试件免受夹具的损伤，在试件与钢夹之间沿着径向垫上一层胶皮垫），然后将装有试件的冲刷桶牢固地安置在冲刷试验机上。 

4.3 向冲刷桶中注入清水，水面应高于试件顶面 $5\mathrm{mm}$ 。在试件上垫上有纵横竖向孔的橡皮垫。 

4.4 调整好冲刷试验机的施力状态，冲击力峰值为 $0.5\mathrm{MPa}$ 、冲刷频率为 $10\mathrm{Hz}$ 。 

# 4.5 冲刷时间为 $30\mathrm{min}$

4.6 冲刷完成后，将冲刷桶从冲刷试验机底板上卸下，把桶中浑浊的水连同冲刷物小心地倒入金属盆中进行沉淀。 

4.7 冲刷物沉淀 $12\mathrm{h}$ 后, 将盆中上部的清水小心地倒出, 剩下的沉淀物放入烘箱中烘干, 然后称其质量, 得到 $30\mathrm{min}$ 的累计冲刷量 $m_{f}$ 。 

# 5 计算

按式（T0806-1）计算试件的冲刷质量损失率。 

$$
P = \frac {m _ {\mathrm {f}}}{m _ {0}} \times 1 0 0 \tag {T0860-1}
$$

式中： $P$ —冲刷质量损失率 $(\%)$ ； 

$m_{\mathrm{f}}$ ——冲刷物质量 $(\mathrm{g})$ ； 

$m_{0}$ ——试件质量 $(\mathrm{g})$ 。 

# 6 结果整理

6.1 同一组试验的变异系数 $C_{\mathrm{v}}(\%)$ 符合下列规定，方为有效试验：细粒材料、中粒材料 $C_{\mathrm{v}} \leqslant 10\%$ ；粗粒材料 $C_{\mathrm{v}} \leqslant 15\%$ 。变异系数超过上述规定的试验重做。 

6.2 当试验结果满足要求时，将试验结果取平均值作为材料的冲刷质量损失率。 

# 7 报告

试验报告应包括以下内容： 

(1) 集料的颗粒组成; 

(2) 水泥的种类和强度等级, 或石灰的有效钙和氧化镁含量; 

(3)无机结合料类型和剂量； 

(4) 最佳含水率和最大干密度及其确定方法； 

(5)试件干密度或压实度、混合料级配类型； 

(6)试验设备； 

(7)材料的冲刷质量损失； 

(8) 若干个试验结果的最小值和最大值、平均值 $\overline{P}$ 、标准差 $S$ 、变异系数 $C_{\mathrm{v}}$ 。 

# 8 记录

本试验的记录格式见表T0860-2。 


表 T 0860-2 无机结合料稳定材料的抗冲刷试验记录表


工程名称 

路段范围 

混合料名称 

结合料剂量 $(\%)$ 

试件压实度 $(\%)$ 

试件尺寸（mm） 

养生龄期(d) 

结合料类型 

最大干密度 $(\mathrm{g} / \mathrm{cm}^3)$ 

<table><tr><td>项目</td><td>试件质量m0(g)</td><td>冲刷物质量mf(g)</td><td>冲刷质量损失P(%)</td><td>冲刷质量损失平均值P(%)</td></tr><tr><td>1</td><td></td><td></td><td></td><td rowspan="3"></td></tr><tr><td>2</td><td></td><td></td><td></td></tr><tr><td>3</td><td></td><td></td><td></td></tr></table>

试验： 

校核： 

试验日期： 

# 条文说明

试件成型后的养生方法、养生龄期对无机结合料稳定类基层材料抗冲刷性能影响很大。养生时间太短，试件强度不足就容易被冲散，养生时间太长，试件的强度太高，冲刷量很小，不同类型材料的试验结果的差别太小。 

在成型试件的过程中，混合料是否拌均匀对试验的结果影响也很大。此外，在按规定的干密度用静力压实的方法制备试件时，应注意使试模两头的压柱同时等速地压入试模，因为这样所得的试件内部压实度最稳定，冲刷试验后所得的结果也最稳定，如果两头的压柱以不同的速度被压入试模，制成的试件内部压实度变化将无一定的规则，冲刷试验时所得结果的离散性会因此加大。试验结果表明，试件的压实度对冲刷量有很大的影响。 

在冲刷量的计算方面应注意以下几点：①经过冲刷试验后的试件除了受到冲刷作用的顶面有损失以外，试件的其他部位不应有明显的破坏，否则该次试验无效；②冲刷试验结束后的收集物中，稳定细粒材料正常情况下应为细泥浆，如其中含有较大的块状物应将其取出；对于稳定粒料土，若冲刷物中含有较大的石块，不将其计入冲刷物中；③在试验中应始终保持钢桶及试件的稳定性，若试验过程中钢桶或试件出现松动，立即停止试验，加固后方可继续试验。 

# 附录A 正态样本异常值的判断及处理方法——狄克逊准则

在一组重复测量数据中，若有个别数据与其他的有明显差异，则很可能含有粗大误差，称其为可疑数据，需要对这些异常值做出正确的判断和处理。通常采用统计的方法进行判别，统计方法处理的基本思想是：给定一个显著性水平，按一定分布确定一个临界值，凡超过这个界限的误差，则认为它是异常值，应予以剔除。 

本附录介绍一种常用的正态样本异常值的判断和处理方法——狄克逊准则。该方法仅限于对正态或近似正态的样本数据进行判别，适用于样本量为 $3 \sim 30$ 、总体中含有一个以上异常值的情况。 

狄克逊准则，是狄克逊(Dixon)在1950年提出的一种不需要估算平均值 $x$ 和标准差 $S$ 便能判断总体中含有异常值的方法，它根据测量数据按大小排列后的顺序差来判别粗大误差，用狄克逊准则判断样本数据中混有一个以上异常值的情形效果较好。以下介绍常用的狄克逊双侧检验准则。 

设正态测量总体的一组样本为 $x_{1}, x_{2}, \dots, x_{n}$ , 按大小顺序排列为: 

$$
x _ {1} ^ {\prime} \leqslant x _ {2} ^ {\prime} \leqslant \dots \leqslant x _ {n} ^ {\prime}
$$

构造检验高端异常值 $x_{n}^{\prime}$ 和低端异常值 $x_{1}^{\prime}$ 的统计量，分以下几种情形： 

\[
r_{10} = \frac{x_n' - x_{n-1}'}{x_n' - x_1'}, r_{10}' = \frac{x_2' - x_1'}{x_n' - x_1'}, (\text{样本量} n = 3 \sim 7)
\] 

\[
r_{11} = \frac{x_n' - x_{n-1}',}{x_n' - x_2'}, r_{11}' = \frac{x_2' - x_1'}{x_{n-1}' - x_1'}, \text{(样本量 } n = 8 \sim 10)
\] 

\[
r_{21} = \frac{x_n' - x_{n-2}', r_{21}'}{x_n' - x_2'}, \quad (样本量 n = 11 \sim 13)
\] 

$\left\{r_{22} = \frac{x_n' - x_{n-2}'}{x_n' - x_3'}, r_{22}' = \frac{x_3' - x_1'}{x_{n-2}' - x_1'}\right.$ （样本量 $n = 14 \sim 30$ ） 

以上的 $r_{10}, r_{10}^{\prime}, \dots, r_{22}, r_{22}^{\prime}$ 简记为 $r_{ij}$ 和 $r_{ij}^{\prime}$ 。狄克逊认为对不同的测量次数，应选用不同的统计量 $r_{ij}$ ，才能达到良好的效果。狄克逊导出了它们的概率密度函数。在选定显著性水平 $D(\alpha, n)$ 下，求得临界值 $D(\alpha, n)$ ，见表A-1。 


表 A-1 狄克逊双侧检验的临界值


<table><tr><td>n</td><td>统计量</td><td>α=0.05</td><td>α=0.01</td></tr><tr><td>3</td><td rowspan="5">r10和r&#x27;10中较大者</td><td>0.970</td><td>0.994</td></tr><tr><td>4</td><td>0.829</td><td>0.926</td></tr><tr><td>5</td><td>0.710</td><td>0.821</td></tr><tr><td>6</td><td>0.628</td><td>0.740</td></tr><tr><td>7</td><td>0.569</td><td>0.680</td></tr><tr><td>8</td><td rowspan="3">r11和r&#x27;11中较大者</td><td>0.608</td><td>0.717</td></tr><tr><td>9</td><td>0.564</td><td>0.672</td></tr><tr><td>10</td><td>0.530</td><td>0.635</td></tr><tr><td>11</td><td rowspan="3">r21和r&#x27;21中较大者</td><td>0.619</td><td>0.709</td></tr><tr><td>12</td><td>0.583</td><td>0.660</td></tr><tr><td>13</td><td>0.557</td><td>0.638</td></tr><tr><td>14</td><td rowspan="3">r22和r&#x27;22中较大者</td><td>0.586</td><td>0.670</td></tr><tr><td>15</td><td>0.565</td><td>0.647</td></tr><tr><td>16</td><td>0.546</td><td>0.627</td></tr><tr><td>17</td><td rowspan="14">r22和r&#x27;22中较大者</td><td>0.529</td><td>0.610</td></tr><tr><td>18</td><td>0.514</td><td>0.594</td></tr><tr><td>19</td><td>0.501</td><td>0.580</td></tr><tr><td>20</td><td>0.489</td><td>0.567</td></tr><tr><td>21</td><td>0.478</td><td>0.555</td></tr><tr><td>22</td><td>0.468</td><td>0.544</td></tr><tr><td>23</td><td>0.459</td><td>0.535</td></tr><tr><td>24</td><td>0.451</td><td>0.526</td></tr><tr><td>25</td><td>0.443</td><td>0.517</td></tr><tr><td>26</td><td>0.436</td><td>0.510</td></tr><tr><td>27</td><td>0.429</td><td>0.502</td></tr><tr><td>28</td><td>0.423</td><td>0.495</td></tr><tr><td>29</td><td>0.417</td><td>0.489</td></tr><tr><td>30</td><td>0.412</td><td>0.483</td></tr></table>

若 

$$
r _ {i j} > r _ {i j} ^ {\prime}, r _ {i j} > D (\alpha , n)
$$

则判断 $x_{n}^{\prime}$ 为异常值，予以剔除； 

若 

$$
r _ {i j} <   r _ {i j} ^ {\prime}, r _ {i j} ^ {\prime} > D (\alpha , n)
$$

则判断 $x_{1}^{\prime}$ 为异常值，予以剔除； 

否则，判断没有异常值。 

重复上述步骤，便可剔除一个以上的异常值。 

# 附录B 一元线性回归分析

# 1 一元线性回归方程

假设两个变量 $x$ 与 $y$ 之间线性相关，现由试验获得 $x$ 和 $y$ 的一组样本数据 $(x_{i}, y_{i})$ ，记它们之间的线性关系如下： 

$$
y _ {i} = a + b x _ {i} + \varepsilon_ {i} \quad (i = 1, 2, \dots \dots , n, n > 2) \tag {B-1}
$$

式中， $a,b$ 为待定的估计量； $\varepsilon_{i}$ 为独立、等权的正态偶然误差 $N(0,\sigma^2);x_i$ 为普通自变量，如有随机性，则归入 $\varepsilon_{i}$ 之中。 

为求得 $a$ 和 $b$ , 用线性最小二乘法, 即令 

$$
\sum_ {i = 1} ^ {n} \varepsilon_ {i} ^ {2} = \sum_ {i = 1} ^ {n} \left(y _ {i} - a - b x _ {i}\right) ^ {2} = M i n \tag {B-2}
$$

其正则方程组为： 

$$
\left\{ \begin{array}{l} \sum a + \sum x _ {i} b = \sum y _ {i} \\ \sum x _ {i} a + \sum x _ {i} ^ {2} b = \sum x _ {i} y _ {i} \end{array} \right.
$$

记 

$$
\left\{ \begin{array}{l} \bar {x} = \frac {1}{n} \sum x _ {i}, \bar {y} = \frac {1}{n} \sum y _ {i} \\ l _ {x x} = \sum \left(x _ {i} - \bar {x}\right) ^ {2} = n \sqrt {x ^ {2}} - n \bar {x} ^ {2} \end{array} \right. \tag {B-3}
$$

$$
\begin{array}{l} l _ {x y} = \sum \left(x _ {i} - \bar {x}\right) \left(y _ {i} - \bar {y}\right) = n \bar {x y} - n \bar {x} \cdot \bar {y} \\ l _ {y y} = \sum \left(y _ {i} - \bar {y}\right) ^ {2} = n \bar {y ^ {2}} - n \bar {y} ^ {2} \end{array}
$$

正则方程组可改写为： 

$$
\left\{ \begin{array}{l} 1 \cdot a + \bar {x} \cdot b = \bar {y} \\ \bar {x} \cdot a + \bar {x ^ {2}} \cdot b = \bar {x y} \end{array} \right.
$$

求得 

$$
\left\{ \begin{array}{l} b = \frac {n (\bar {x y} - \bar {x} \cdot \bar {y})}{n (\bar {x ^ {2}} - \bar {x} \cdot \bar {y})} = \frac {l _ {x y}}{l _ {x x}} \\ a = \bar {y} - b \bar {x} \end{array} \right. \tag {B-4}
$$

由此获得方程 

$$
\hat {y} = a + b x \tag {B-5}
$$

称为上述样本 $(x_{i},y_{i})$ 的一元线性回归方程， $b$ 称为回归系数。在笛卡尔座标系中，上式表示的是一条通过重心 $(\bar{x},\bar{y})$ 的回归直线。 $b > 0$ ，表明 $y$ 随 $x$ 有线性增大的趋势； $b < 0$ 

表明 $y$ 随 $x$ 有线性减小的趋势。 

# 2 线性回归效果检验

对任意一组样本数据，形式上都可按最小二乘法拟合出一条回归直线。显然，线性拟合的效果会有显著与不显著之分。以下，介绍用方差分析的方法来检验它。 

测量值 $y_{1}, y_{2}, \dots, y_{n}$ 之间的差异，是有两个方面的原因引起的：一是自变量 $x$ 取值的不同；二是测量误差等其他因素的影响。为了对 $(x_{i}, y_{i})$ 线性回归的效果进行检验，必须将上述两原因造成的结果分解出来。如图 B-1 所示，将变量 $y$ 的 $n$ 个测值 $y_{i}$ 与其平均值 $\bar{y}$ 的偏离 $(y_{i} - \bar{y})$ 分解为由变量 $x$ 的不同取值引起的回归偏离 $(\hat{y}_{i} - \bar{y})$ 和由测量误差等其他因素造成的剩余偏离 $(y_{i} - \hat{y})$ 。并进一步用 $n$ 个取值的偏离平方和来描述它们，分别记为 $\Sigma_{\text{总}}$ 、 $\Sigma_{\text{回}}$ 、 $\Sigma_{\text{剩}}$ 。 

![](images/e6c0102e3e43a68ba9faf3527e1f6ec9f7fe8a8c66deb6603316f6149725c68c.jpg)



图B-1 一元线性回归直线方差分析


$$
\Sigma_ {\text {总}} = \Sigma \left(y _ {i} - y\right) ^ {2} = l _ {y y} \tag {B-6}
$$

叫总偏离平方和。因为 

$$
\begin{array}{l} \sum_ {\text {总}} = \sum \left(y _ {i} - \bar {y}\right) ^ {2} = \sum \left[ \left(y _ {i} - \hat {y} _ {i}\right) + \left(\hat {y} _ {i} - \bar {y}\right) \right] ^ {2} \\ = \Sigma \left(y _ {i} - \hat {y} _ {i}\right) ^ {2} + \Sigma \left(\hat {y} _ {i} - \bar {y}\right) ^ {2} + 2 \Sigma \left(y _ {i} - \hat {y} _ {i}\right) \left(\hat {y} _ {i} - \bar {y}\right) \\ \end{array}
$$

可以证明，以上交叉项为零。 

因此有 

$$
\Sigma_ {\text {总}} = \Sigma_ {\text {剩}} + \Sigma_ {\text {回}}
$$

这样就把总偏离平方和 $\Sigma_{\text{总}}$ ，分解为回归平方和 $\Sigma_{\text{回}}$ 及剩余平方和 $\Sigma_{\text{剩}}$ 两部分。回归平方和 $\Sigma_{\text{回}}$ 反映了在 $y$ 总的偏离中因 $x$ 和 $y$ 的线性关系而引起 $y$ 变化的大小。剩余平方和 $\Sigma_{\text{剩}}$ 反映了在 $y$ 总的偏离中除了 $x$ 对 $y$ 线性影响之外的其他因素而引起 $y$ 变化的大小。这些其他因素包括测量误差 $x$ 和 $y$ 不能用直线关系描述的因素以及其他未加控制的因素等。由式(B-2)可知，回归分析的要求就是应使剩余平方和最小。即 $\Sigma_{\text{剩}}$ 愈小，回归效果愈好。 

由式（B-4）与式（B-5），可将 $\sum_{\text{回}}$ 写成 

$$
\Sigma_ {\text {回}} = \Sigma \left(\hat {y} _ {i} - \bar {y}\right) ^ {2} = \frac {l _ {x y} ^ {2}}{l _ {x x}} = b l _ {x y} \tag {B-7}
$$

而 

$$
\Sigma_ {\text {剩}} = \Sigma_ {\text {总}} - \Sigma_ {\text {回}} \tag {B-8}
$$

由回归平方和及剩余平方和的意义可知，一个线性回归方程是否显著，取决于 $\Sigma_{\text{回}}$ 及 $\Sigma_{\text{剩}}$ 的大小。若 $\Sigma_{\text{回}}$ 愈大而 $\Sigma_{\text{剩}}$ 愈小，则说明 $y$ 与 $x$ 线性关系愈密切。回归方程显著的检验，通常采用 $F$ 检验法。这里，需要构造统计量 

$$
F = \frac {\sum_ {\text {回}} / \nu_ {\text {回}}}{\sum_ {\text {剩}} / \nu_ {\text {剩}}} \tag {B-9}
$$

式中， $\nu_{\text{回}}$ 为回归平方和的自由度； $\nu_{\text{剩}}$ 为剩余平方和的自由度。在假定剩余偏离 $\varepsilon_{i}$ 服从独立、等权正态随机误差分布的前提下， $F$ 是服从 $F(\nu_{\text{回}}, \nu_{\text{剩}})$ 分布的。 

自由度是指独立观测值的个数。因 $\Sigma_{\text{总}}$ 中 $n$ 个观测值 $y_{i}$ 受平均值 $y$ 的约束, 这就等于有一个测值不是独立的, 即失去一个自由度, 余下自由度 $\nu_{\text{总}} = n - 1$ 。 $\Sigma_{\text{回}}$ 中只有 $b$ 是独立变化的, 即自由度 $\nu_{\text{回}} = 1$ 。因此, 自由度 $\nu_{\text{剩}} = \nu_{\text{总}} - \nu_{\text{回}} = n - 2$ 。 

将自由度代回式(B-9)有 

$$
F = \frac {\sum_ {\text {回}}}{\sum_ {\text {剩}} / (n - 2)} \tag {B-10}
$$

在给定显著性水平 $\alpha$ 下，查 $F$ 分布的临界值 $F_{\alpha}(1,n - 2)$ 。将计算值 $F$ 与 $F_{\alpha}(1,n - 2)$ 比较，若 

$$
F > F _ {\alpha} (1, n - 2)
$$

则认为该回归效果显著；反之，则不显著。 

通常认为在 $\alpha = 0.01$ 水平上显著，即 

$$
F > F _ {0. 0 1} (1, n - 2)
$$

是回归高度显著； 

在 $\alpha = 0.05$ 水平上显著，即 

$$
F _ {0. 0 5} (1, n - 2) \leqslant F \leqslant F _ {0. 0 1} (1, n - 2)
$$

是回归显著； 

在 $\alpha = 0.10$ 水平上显著，即 

$$
F _ {0. 1 0} (1, n - 2) \leqslant F \leqslant F _ {0. 0 5} (1, n - 2)
$$

是在0.1水平上显著。 

式（B-10）的分母 

$$
\frac {\sum_ {\text {剩}}}{n - 2}   =   \frac {1}{n - 2} \Sigma   \left(  y _ {i}   -   \hat {y} _ {i}  \right) ^ {2}
$$

为剩余方差，于是得剩余标准差 

$$
S = \sqrt {\frac {\sum_ {\text {剩}}}{n - 2}} \tag {B-11}
$$

它的意义是表征除了 $x$ 与 $y$ 线性关系之外其他因素影响 $y$ 值偏离得大小。 

线性回归效果的检验，可归纳为如下方差分析表，根据该表按照如下步骤进行检验： 

(1)依序计算统计量： 

$$
\Sigma_ {\text {总}} = l _ {y y}
$$

$$
\Sigma_ {\text {回}} = b l _ {x y}
$$

$$
\sum_ {\text {剩}} = \sum_ {\text {总}} - \sum_ {\text {回}}
$$

$$
S ^ {2} = \frac {\sum_ {\text {剩}}}{n - 2}
$$

$$
S = \sqrt {\frac {\sum_ {\text {剩}}}{(n - 2)}}
$$

$$
F = \frac {\sum_ {\text {回}}}{S ^ {2}}
$$


表 B-1 方差分析表


<table><tr><td rowspan="2">偏离</td><td rowspan="2">平方和</td><td rowspan="2">自由度</td><td rowspan="2">标准偏差</td><td rowspan="2">统计量F</td><td colspan="3">置信限 Fα(1,n-2)</td></tr><tr><td>α=0.01</td><td>α=0.05</td><td>α=0.1</td></tr><tr><td>回归</td><td>Σ回=blxy</td><td>1</td><td></td><td rowspan="2">Σ回/S2</td><td rowspan="2"></td><td rowspan="2"></td><td rowspan="2"></td></tr><tr><td>剩余</td><td>Σ剩=Σ总-Σ回</td><td>n-2</td><td>S=√Σ剩/(n-2)</td></tr><tr><td>总和</td><td>Σ总=lyy</td><td>n-1</td><td></td><td></td><td>显著否</td><td>显著否</td><td>显著否</td></tr></table>

(2) 按一定显著水平 $\alpha$ 和自由度 $n - 2$ 查 $F$ 分布表, 得到 $F_{\alpha}(1, n - 2)$ 的数值, 比较统计量 $F$ 与 $F_{\alpha}(1, n - 2)$ 的大小, 作出判断结论。 

# 3 回归预测区间

在某个非试验点 $x = x_0$ 处，按回归方程 $y = a + bx$ 求得回归值 $\hat{y}_0$ ，需要预报 $\hat{y}_0$ 偏离实际值 $y_0$ 有多大。这是要解决一个回归预测的精度问题。 

这里，为讨论方便，仍假设测量值 $y$ 及回归值 $\hat{y}$ 均服从正态分布。可构造一个服从 $t$ 分布的统计量 

$$
\frac {y - \bar {y}}{\sqrt {1 + \frac {1}{n} + \frac {\left(x - \bar {x}\right) ^ {2}}{l _ {x x}}} \cdot S} \sim t (n - 2) \tag {B-12}
$$

在给定的置信水平 $p$ 下, 有如下的预测区间 

$$
p [ \hat {y} - \Delta <   y <   \hat {y} + \Delta ] = p \tag {B-13}
$$

式中 

$$
\Delta = \lambda S \sqrt {1 + \frac {1}{n} + \frac {\left(x - \bar {x}\right) ^ {2}}{l _ {x x}}} \tag {B-14}
$$

$\lambda$ 可查 $t$ 分布临界值获得。 

式(B-13)与(B-14)表明，用回归方程预测的偏差 $\Delta$ 除与 $p, n$ 及 $S$ 有关外，还与观测 $x$ 有关。当 $x$ 靠近 $\bar{x}, \Delta$ 小；当 $x$ 远离 $\bar{x}$ 时， $\Delta$ 就大。特别当 $x$ 在 $\bar{x}$ 附近， $n$ 又足够大时，可简化得 $y$ 的预测区间 

$$
p [ \hat {y} - \lambda S <   y <   \hat {y} + \lambda S ] = p \tag {B-15}
$$

$\lambda$ 可查 $t$ 分布临界值获得。
