Repository: liuxinrongjinmu/ai_rag_Engineering_Quality_Inspection

# 工程质检RAG系统

> 公路工程质量检测智能问答系统 - 使用LangChain框架 + ChromaDB向量数据库

## 项目概述

基于RAG（检索增强生成）技术的公路工程质量检测智能问答系统。系统支持本地知识库检索与网络检索的混合检索，能够准确回答工程质量检测相关的技术问题，并提供可追溯的来源依据。

### 核心特性

- **LangChain框架**：基于LangChain 0.3.x重构，使用LCEL链式调用语法
- **混合检索**：向量检索 + BM25关键词检索 + 网络检索
- **语义重排序**：DashScope gte-rerank模型语义重排序，不可用时自动回退到本地优先策略
- **LLM查询重写**：规则重写 + LLM智能重写，将口语化查询转为规范术语
- **智能缓存**：内存缓存热门查询，命中时<100ms响应
- **流式输出**：SSE流式返回答案（含完整来源信息），提升用户体验
- **来源追溯**：每个答案可追溯到具体文档和章节，支持查看前后文上下文
- **本地优先**：优先使用本地知识库，网络检索作为补充
- **配置化CORS**：跨域来源支持环境变量配置，生产环境可限制具体域名

---

File: data/processed/公路工程水泥及水泥混凝土试验规程（JTG 3420-2020）新版.md (part 7 of 8)
# 公路工程水泥及水泥混凝土试验规程
2.5 电子秤：量程不小于 $1 0 \mathrm { k g }$ ，感量为 $1 \mathrm { g }$ 

# 3 试件制备

混凝土磨耗试验采用 $1 5 0 \mathrm { m m } { \times } 1 5 0 \mathrm { m m } { \times } 1 5 0 \mathrm { m m }$ 立方体标准试件，每组3 个试件。试件的 成型和养护，应按 $\mathrm { T } 0 5 5 1$ 的规定进行制备。 

# 4 试验步骤

4.1 试件养护至27d龄期从养护地点取出，擦干表面水分放在室内空气中自然干燥 12h， 再放入 $6 0 ^ { \circ } C \pm 5 ^ { \circ } C$ 烘箱中，烘 12h至恒重。 

4.2 试件烘干处理后放至室温，刷净表面浮尘。 

4.3 将试件放至耐磨试验机的水平转盘上（磨削面应与成型时的顶面垂直），用夹具将 其轻轻紧固。 

4.4 在 200N 负荷下磨 30 转，然后取下试件刷净表面粉尘称重，记下相应质量为 $m _ { 1 }$ ， 精确至1g，该质量作为试件的初始质量。 

4.5 再在200N负荷下磨60转，然后取下试件刷净表面粉尘称重，并记录剩余质量为 $m _ { 2 }$ ， 精确至 1g。 

4.6 整个磨损过程应将吸尘器对准试件磨损面，使磨下的粉尘被及时吸走。如果混凝土 具有高耐磨性，可再整加旋转次数，并应特别注明。 

4.7 每组花轮刀片只进行一组试件的磨耗试验，进行第二组磨耗试验时，必须更换一组 新的花轮刀片。 

# 5 试验结果

5.1 单位面积的磨损量，按式（T 0567-1）计算： 

$$
G _ {c} = \frac {m _ {1} - m _ {2}}{A} \tag {T0567-1}
$$

式中： $G _ { c }$ Gc— —单位面积的磨损量 $( \mathrm { k g / m } ^ { 2 }$ ）； 

$m _ { 1 }$ — 试件的初始质量（kg）； 

m2— $m _ { 2 }$ 试件磨损后的质量（ $\mathbf { \nabla } \cdot \mathbf { k } \mathbf { g } ^ { \mathbf { \vec { \mathbf { \mathbf { \phi } } } } }$ ）； 

$A$ ——试件磨损面积（ ${ \mathrm { m } } ^ { 2 }$ ）。 

结果计算精确至 $0 . 0 0 1 \mathrm { k g / m } ^ { 2 }$ 。 

5.2 以三块试件磨损量的算术平均值作为试验结果，结果精确至 $0 . 0 0 1 \mathrm { k g / m } ^ { 2 }$ 。当其中一 块磨损量超过平均值 $1 5 \%$ 时，应予以剔除，取余下两块试件结果的平均值作为试验结果， 如两块磨损量均超过平均值 $1 5 \%$ 时，应重新试验。 

# 6 试验报告

试验报告应包括下列内容： 

（1） 要求检测的项目名称、执行标准； 

（2） 原材料的品种、规格和产地； 

（3） 仪器设备的名称、型号及编号； 

（4） 环境温度和湿度； 

（5） 单位面积的磨损量； 

（6） 要说明的其他内容。 

# 条文说明

本方法和 ASTM C 944 在试验原理上是一致的，均采用旋转磨耗法，以一定时间内试件的质量损失率 作为磨损量。然而采用《水泥胶砂耐磨性试验方法》（JC/T 421—2004）规定的磨耗试验机和 ASTM C 944 有所区别，所以在配重和磨耗时间方面有所不同。 

美国已制定了混凝土和水泥砂浆耐磨性试验方法。ASTM C 77-89a 包括三种方法即转盘式、琢毛滚轮 式和滚珠式。 

中国建筑材料科学研究院对为配合道路水泥国家标准的制定而研制成功的新型耐磨耗试验机和已被批 准作为国家专业标准的试验方法已进行大量试验工作；对水泥胶砂耐磨性试验机和已作为国家专业标准的 试验方法也已进行了大量的试验工作；对水泥胶砂耐磨性试验已取得比较成熟的经验，为混凝土耐磨性试 

验创造了重要条件。如果这种新型磨耗试验机能同时检测水泥混凝土和水泥胶砂两者的耐磨性能，则可一 机两用，取得事半功倍的效果。 

1992年，交通部公路科学研究所用 TMS-240型水泥胶砂耐磨试验机（对试件固定部分作了加工改制） 进行不同配合比水泥胶砂和混凝土的耐磨性试验。结果表明，二者的磨损量均与强度有很密切的关系（相 关系数为 0.91~0.94），可以达到一机两用的预期目的。本方法以室内试验为主，用普遍采用的边长为 $1 5 0 \mathrm { m m }$ 立方体作为混凝土抗磨标准试件，易于进行大量比较试验，通用性较好。 

# T 0568—2005 水泥混凝土抗渗性试验方法

# 1 目的、适用范围和引用标准

本方法规定了逐级加压法测定水泥混凝土抗渗性的试验方法。 

本方法适用于测定水泥混凝土硬化后的防水性能以及其抗渗等级。 

引用标准： 

《混凝土抗渗仪》（JG/T 249） 

水泥混凝土试件制作与硬化水泥混凝土现场取样方法 （T0551） 

# 2 仪具与材料

2.1 水泥混凝土渗透仪：应符合现行《混凝土抗渗仪》（JG/T 249）的规定。 

2.2 成型试模：上口直径 $\phi 1 7 5 \mathrm { m m }$ 、下口直径 $\phi 1 8 5 \mathrm { m m }$ 、高 $1 5 0 \mathrm { m m }$ 的锥台或上下直径 与高度均为 $1 5 0 \mathrm { m m }$ 的圆柱体。 

2.3 密封材料：如石蜡，内掺松香约 $2 \%$ 。 

2.4 螺旋加压器、烘箱、电炉、浅盘、铁锅、钢丝刷等。 

# 3 试件制备

3.1 制备和养护应符合 T0551的规定。试块养护期不少于28d，不超过90d。 

3.2 试件成型后24h拆模，用钢丝刷刷净两端面水泥浆膜，标准养护龄期为28d。 

# 4 试验步骤

4.1 试件到龄期后取出，擦净表面，待表面干燥后，在试件侧面滚涂一层熔化的密封材 料，然后立即在螺旋加压器上压入经过烘箱或电炉预热过的试模中，使试件底面和试模底平 齐，待试模变冷后，即可解除压力，装在渗透仪上进行试验。 

4.2 试验时，水压从 0.1MPa 开始，每隔 8h 增加水压 0.1MPa，并随时注意观察试件端 面情况，一直加至6个试件中有3个试件表面发现渗水，记下此时的水压力，即可停止试验。 当加压至设计抗渗等级，再经 8h 后第三个试件仍不渗水，表明混凝土已满足设计要求，即 可停止试验。 

4.3 在试验过程中，如水从试件周边渗出，说明密封不好，应停止试验，重新密封，待 密封后可继续加压试验。 

# 5 结果计算

混凝土的抗渗等级以每组6个试件中4 个未发现有渗水现象时的最大水压力表示。 

抗渗等级，按式（T0568-1）计算： 

$$
P = 1 0 H - 1 \tag {T0568-1}
$$

式中： $P$ ——混凝土抗渗等级； 

$H$ ——六个试件中第三个试件渗水时的水压力（MPa）。 

混凝土抗渗等级分级为 P2、P4、P6、P8、P10、P12，若压力加至 1.2MPa，经过 8h， 第3 个试件仍未渗水，则停止试验，试件的抗渗等级以P12表示。 

# 6 试验报告

试验报告应包括下列内容： 

（1） 要求检测的项目名称、执行标准； 

（2） 原材料的品种、规格和产地； 

（3） 仪器设备的名称、型号及编号； 

（4） 环境温度和湿度； 

（5） 抗渗等级； 

（6） 要说明的其他内容。 

# 条文说明

本方法参照《普通混凝土长期性和耐久性能试验方法标准》（GB/T 50082—2009）编制。本方法可用 于评价水泥混凝土的抗渗耐久性。 

# T 0569—2005 水泥混凝土渗水高度试验方法

# 1 目的、适用范围和引用标准

本方法规定了在给定时间和水压力条件下水泥混凝土渗水高度的试验方法。 

本方法适于室内水泥混凝土的密实性检测，计算相对渗透系数。也可用于比较水泥混凝 土的抗渗性。 

引用标准： 

《混凝土抗渗仪》（JG/T 249） 

水泥混凝土试件制作与硬化水泥混凝土现场取样方法 （T 0551） 

# 2 仪具与材料

2.1 水泥混凝土渗透仪：应符合现行《混凝土抗渗仪》（JG/T 249）的规定。 

2.2 成型试模：上口直径 $\phi 1 7 5 \mathrm { m m }$ 、下口直径 $\phi 1 8 5 \mathrm { m m }$ 、高 $1 5 0 \mathrm { m m }$ 的锥台或上下直径 与高度均为 $1 5 0 \mathrm { m m }$ 的圆柱体。 

2.3 梯形板：尺寸如图 T0569-1 所示，画有十条等间距垂直于上下端的直线。亦可采用 尺寸约为 $2 0 0 \mathrm { m m } { \times } 2 0 0 \mathrm { m m }$ 的玻璃或其他透明材料，将十条等间距线画在上面。 

![](images/7d2aae0c5b167d29491726a8c8235b90128874fc3864df5a78c13e43c7f542d3.jpg)



图T0569-1 梯形玻璃板（尺寸单位：mm）


2.4 钢尺：分度值为 $1 \mathrm { m m }$ 。 

2.5 钟表：分度值为 1min。 

2.6 螺旋加压器、烘箱、电炉、浅盘、铁锅、钢丝刷等辅助工具。 

# 3 试件制备

3.1 试件到龄期后取出，擦干表面，用钢丝刷刷净两端面，待表面干燥后，在试件侧面 滚涂一层熔化的石蜡，然后立即在螺旋加压器上压入经过烘箱或电炉预热过的试模中（试模 预热温度，以石蜡接触试模即缓慢融化但不流淌为宜），使试件底面和试模底平齐，待试模 变冷后才可解除压力。 

3.2 当选用水泥加黄油密封时，其用量比为2.5~3.0。试件表面晾干后，用三角刀将密封 

材料均匀地刮涂在试件侧面上，厚约 $1 { \sim } 2 \mathrm { m m }$ 。套上试模压入，使试件与试模底齐平。 

3.3 将装入试模的试件装在渗透仪上进行试验。 

3.4 如在试验过程中，水从试件周边渗出，说明密封不好，要重新密封。 

3.5 比较不同水泥品种的混凝土时，试件养护至 28d；比较水泥品种相同的混凝土时， 试件可养护至 14d。 

# 4 试验步骤

4.1 试验时，水压控制恒定为 $1 . 2 \mathrm { M P a } \pm 0 . 0 5 \mathrm { M P a }$ ，同时开始记录时间（精确到1min）， 24h后停止试验，取出试件。在恒压过程中，如果试件顶端出现渗水，应立即停止试验，并 记录下时间，此时该试件的渗水高度即为试件高度。 

4.2 将试件放在压力机上，沿纵断面将试件劈裂成两半，待看清水痕后（约过 $2 { \sim } 3 \mathrm { m i n }$ ） 用墨汁描出水痕，即为渗水轮廓，笔迹不宜太粗。 

4.3 将梯形玻璃板放在试件劈裂面上，用尺测量十条线的渗水高度（精确至 $1 \mathrm { m m }$ ）。 

# 5 结果计算

5.1 以 10 个测点处渗水高度的算术平均值作为该试件的渗水高度；然后再计算 6 个试 件的渗水高度的算术平均值，作为该组试件的平均渗水高度。 

如试件的渗水高度均匀（3个试件渗水高度值中最大值与最小值之差不大于 3个数的平 均值的 $3 0 \%$ ）时，允许以 6 个试件中先取 3 个试件进行试验，其渗水高度取 3 个试件的算 术平均值。 

5.2 相对渗透系数，按式（T 0569-1）计算： 

$$
S _ {k} = \frac {m D _ {m} ^ {2}}{2 T H} \tag {T0569-1}
$$

式中： $S _ { k }$ ——相对渗透系数（mm/s）； 

$D _ { m }$ — —平均渗水高度（cm）； 

$H$ ——水压力，以水柱高度表示（cm）； 

$T$ ——恒压经历的时间（h）； 

$m$ ——混凝土的吸水率，一般为 0.03。 

注：1MPa 的水压力，以水柱高度表示为 $1 0 \ : 2 0 0 \mathrm { c m }$ 。 

# 6 试验报告

试验报告应包括下列内容： 

（1） 要求检测的项目名称、执行标准； 

（2） 原材料的品种、规格和产地； 

（3） 仪器设备的名称、型号及编号； 

（4） 环境温度和湿度； 

（5） 渗水高度和相对渗透系数； 

（6） 要说明的其他内容。 

# T 0579—2020 水泥混凝土抗氯离子渗透试验方法（RCM 法）

# 1 目的、适用范围和引用标准

本方法规定了RCM 法测定硬化水泥混凝土抗氯离子渗透的试验方法。 

本方法适用于以测定氯离子在混凝土中非稳态迁移的迁移系数来确定混凝土抗氯离子 渗透性能，但不适用于钢纤维混凝土抗氯离子渗透性能测试。 

引用标准： 

水泥混凝土试件制作与硬化水泥混凝土现场取样方法（T 0551） 

《混凝土氯离子扩散系数测定仪》（JG/T 262） 

# 2 仪具与材料

# 2.1 化学试剂应符合下列规定：

（1）溶剂采用蒸馏水或去离子水。 

（2）氢氧化钠、氯化钠、硝酸银、氢氧化钙均为化学纯。 

# 2.2 仪器设备应符合下列规定：

（1）切割试件的设备采用水冷式金刚石锯或碳化硅锯。 

（2）真空容器至少能够容纳 3个试件。 

（3）真空泵能保持容器内的气压处于 $1 { \sim } 5 \mathrm { k P a }$ 。 

（4）RCM试验装置（图T0579-1）采用的有机硅橡胶套的内径和外径应分别为 $1 0 0 \mathrm { m m }$ 和 $1 1 5 \mathrm { m m }$ ，长度为 $1 5 0 \mathrm { m m }$ 。夹具应采用不锈钢环箍，其直径范围为 $1 0 5 { \sim } 1 1 5 \mathrm { m m }$ ，宽度为 $2 0 \mathrm { m m }$ 。阴极试验槽可采用尺寸为 $3 7 0 \mathrm { m m } { \times } 2 7 0 \mathrm { m m } { \times } 2 8 0 \mathrm { m m }$ 的塑料箱。阴极板应采用厚度为 $0 . 5 \mathrm { m m } { \pm } 0 . 1 \mathrm { m m }$ 、直径不小于 $1 0 0 \mathrm { m m }$ 的不锈钢板。阳极板采用厚度为 $0 . 5 \mathrm { m m }$ 、直径为 $9 8 \mathrm { { m m } \pm 1 \mathrm { { m m } } }$ 的不锈钢网或由硬塑料板制成的带孔的不锈钢板二支架应。处于试件和阴极板 之间的支架头高度为 $1 5 { \sim } 2 0 \mathrm { m m }$ 。RCM试验装置还应符合现行《混凝土氯离子扩散系数测定 仪》（JG/T 262）的规定。 

![](images/bd7a5be3aa10de03838ba2c395b5b89480c9f08da458ad6776c79750c75da386.jpg)



图 T 0579-1 RCM 试验装置示意图



1-阳极板；2-阳极溶液；3-试件；4-阴极溶液；5-直流稳压电源；



6-有机硅橡胶套；7-环箍；8-阴极板；9-支架；10-阴极试验槽；11-支撑头



（5）电源能稳定提供 $\mathrm { 0 { \sim } 6 0 V }$ 的可调直流电，精度为 $\pm 0 . 1 \mathrm { V }$ ，电流为 0~10A。


（6）电表的精度为 $\pm 0 . 1 \mathrm { m A }$ 。 

（7）温度计或热电偶的精度为 $\pm 0 . 2 \mathrm { ^ { \circ } C }$ 。 

（8）喷雾器应适合喷洒硝酸银溶液。 

（9）游标长尺的精度为 $\pm 0 . 1 \mathrm { m m }$ 。 

（10）尺子的最小刻度为 $1 \mathrm { m m }$ 。 

（11）水砂纸的规格为 200~600 号。 

（12）细锉刀可为备用工具。 

（13）扭矩扳手的扭矩范围为 $2 0 { \sim } 1 0 0 \mathrm { N } \cdot \mathrm { m }$ ，测量允许误差为 $\pm 5 \%$ 

（14）电吹风的功率为 $1 0 0 0 { \sim } 2 0 0 0 \mathrm { W }$ 。 

（15）黄铜刷可为备用工具。 

（16）真空表或压力计的精度为 $\pm 6 6 5 \mathrm { P a }$ ，量程为 $0 { \sim } 1 3 3 0 0 \mathrm { P a }$ 

（17）抽真空设备可由体积在 $1 0 0 0 \mathrm { m L }$ 以上的烧杯、真空干燥器、真空泵、分液装置、 真空表等组合而成。 

# 2.3 溶液和指示剂应符合下列规定：

（1）阴极溶液为 $1 0 \%$ 质量浓度的 NaCl 溶液，阳极溶液为 $0 . 3 \mathrm { m o l / L }$ 摩尔浓度的 NaOH 溶液。溶液至少提前 24h配制，并密封保存在温度为 $2 0 { \sim } 2 5 ^ { \circ } \mathrm { C }$ 的环境中。 

（2）显色指示剂为 $0 . 1 \mathrm { m o l / L }$ 浓度的 $\mathrm { A g N O } _ { 3 }$ 溶液。 

（3）RCM试验所处的试验室温度应控制在 $2 0 ^ { \circ } C { \sim } 2 5 ^ { \circ } C$ 。 

# 2.4 试件制作应符合下列规定：

（1）试验用试件应采用直径为 $\phi 1 0 0 \mathrm { m m \pm 1 m m }$ 、高度为 $5 0 \mathrm { m m } { \pm } 2 \mathrm { m m }$ 的圆柱体试件。 

（2）在试验室制作试件时，宜使用 $\phi 1 0 0 \mathrm { m m } { \times } 1 0 0 \mathrm { m m }$ 或 $\phi 1 0 0 \mathrm { m m } { \times } 2 0 0 \mathrm { m m }$ 试模。集料 最大粒径不宜大于 $2 5 \mathrm { m m }$ 。试件成型后应立即用塑料薄膜覆盖并移至标准养护室。试件应在 

24h±2h内拆模，然后浸没于标准养护室的水池中。 

（3）试件的养护龄期宜为 28d，也可采用试验所需其他养护龄期。 

（4）应在抗氯离子渗透试验前 7d 加上成标准尺寸的试件。当使用 $\phi 1 0 0 \mathrm { m m } { \times } 1 0 0 \mathrm { m m }$ 试 件时，应从试件中部切取高度为 $5 0 \mathrm { m m } { \pm } 2 \mathrm { m m }$ 的圆柱体作为试验用试件，并将靠近浇筑面的 试件端面作为暴露于氯离子溶液中的测试面。当使用 $\phi 1 0 0 \mathrm { m m } { \times } 2 0 0 \mathrm { m m }$ 试件时，应先将试件 从正中间切成相同尺寸的两部分 $\phi 1 0 0 \mathrm { m m } { \times } 1 0 0 \mathrm { m m }$ ，然后从两部分中各切取一个高度为 $5 0 \mathrm { m m } { \pm } 2 \mathrm { m m }$ 的试件，并将第一次的切口面作为暴露于氯离子溶液中的测试面。 

（5）试件加工后采用水砂纸和细锉刀打磨光滑。 

（6）加工好的试件应继续浸没于水中养护至试验龄期。 

# 3 试验步骤

# 3.1 RCM法试验应按下列步骤进行：

（1）首先将试件从养护池中取出来，并将试件表面的碎屑刷洗干净。擦干试件表面多 余的水分。然后采用游标卡尺测量试件的直径和高度，精确至 $0 . 1 \mathrm { m m }$ 。将试件在饱和面干 状态下置于真空容器中进行真空处理。在 5min 内将真空容器内的气压减少至 $1 { \sim } 5 \ \mathrm { k P a }$ ，并 保持该真空度 3h，然后在真空泵仍然运转的情况下，将用蒸馏水配制的饱和氢氧化钙溶液 注入容器，溶液高度应保证将试件浸没。在试件浸没 1h后恢复常压，并继续浸泡 18h±2h。 

（2）试件安装在 RCM 试验装置前应采用电吹风冷风档吹干，表面干净，无油污、灰 砂和水珠。 

（3）RCM试验装置的试验槽在试验前应用室温凉开水冲洗干净。 

（4）试件和RCM 试验装置（图 T0579-1）准备好以后，将试件装入橡胶套内的底部， 在与试件齐高的橡胶套外侧安装两个不锈钢环箍（图 T0579-2），每个箍高度为 $2 0 \mathrm { m m }$ ，并 拧紧环箍上的螺栓至扭矩 $3 0 \mathrm { N } \cdot \mathrm { m } { \pm } 2 \mathrm { N } \cdot \mathrm { m }$ ，使试件的圆柱侧面处于密封状态。当试件的圆 柱曲面可能有造成液体渗漏的缺陷时，以密封剂保持其密封性。 

![](images/a43ddbbd00e7d93fa4ac2534c711834cab983c69f7c17cd00c97b7ee55da6ff4.jpg)



图 T 0579-2 不锈钢环箍（尺寸单位：mm）


（5）将装有试件的橡胶套安装到试验槽中，并安装好阳极板。然后在橡胶套中注入约 $3 0 0 \mathrm { m L }$ 浓度为 $0 . 3 \mathrm { m o l / L }$ 的 NaOH 溶液，并使阳极板和试件表面均浸没于溶液中。在阴极试 

验槽中注入12L质量浓度为 $1 0 \%$ 的NaCl溶液，并使其液面与橡胶套中的 NaOH 溶液的液面 齐平。 

（6）试件安装完成后，将电源的阳极（又称正极）用导线连至橡胶套中阳极板，并将 阴极（又称负极）用导线连至试验槽中的阴极板。 

# 3.2 电迁移试验应按下列步骤进行：

（1）首先打开电源，将电压调整到 $3 0 \mathrm { V } \pm 2 \mathrm { V }$ ，并记录通过每个试件的初始电流。 

（2）后续试验施加的电压（表 T0579-1 第二列）应根据施加 30V 电压时测量得到的初 始电流值所处的范围（表 T 0579-1 第一列）决定。根据实际施加的电压，记录新的初始电 流。按新的初始电流值所处的范围（表T0579-1 第三列），确定试验持续的时间（表 T0579-1 第四列）。 

（3）按温度计或电热偶的显示读数，记录每一个试件的阳极溶液的初始温度。 


表 T 0579-1 初始电流、电压与试验时间的关系


<table><tr><td>初始电流 I30V
(用30V电压)(mA)</td><td>施加的电压U
(调整后)(V)</td><td>可能的新初始电流
I0(mA)</td><td>试验持续时间
t(h)</td></tr><tr><td>I0&lt;5</td><td>60</td><td>I0&lt;10</td><td>96</td></tr><tr><td>5≤I0&lt;10</td><td>60</td><td>10≤I0&lt;20</td><td>48</td></tr><tr><td>10≤I0&lt;15</td><td>60</td><td>20≤I0&lt;30</td><td>24</td></tr><tr><td>15≤I0&lt;20</td><td>50</td><td>25≤I0&lt;35</td><td>24</td></tr><tr><td>20≤I0&lt;30</td><td>40</td><td>25≤I0&lt;40</td><td>24</td></tr><tr><td>30≤I0&lt;40</td><td>35</td><td>35≤I0&lt;50</td><td>24</td></tr><tr><td>40≤I0&lt;60</td><td>30</td><td>40≤I0&lt;60</td><td>24</td></tr><tr><td>60≤I0&lt;90</td><td>25</td><td>50≤I0&lt;75</td><td>24</td></tr><tr><td>90≤I0&lt;120</td><td>20</td><td>60≤I0&lt;80</td><td>24</td></tr><tr><td>120≤I0&lt;180</td><td>15</td><td>60≤I0&lt;90</td><td>24</td></tr><tr><td>180≤I0&lt;360</td><td>10</td><td>60≤I0&lt;120</td><td>24</td></tr><tr><td>I0≥360</td><td>10</td><td>I0≥120</td><td>6</td></tr></table>

（4）试验结束时，测定阳极溶液的最终温度和最终电流。 

（5）试验结束后及时排除试验溶液。用黄铜刷清除试验槽的结垢或沉淀物，并用饮用 水和洗涤剂将试验槽和橡胶套冲洗干净，然后用电吹风的冷风档吹干。 

# 3.3 氯离子渗透深度测定应按下列步骤进行：

（1）试验结束后，及时断开电源。 

（2）断开电源后，将试件从橡胶套中取出，并立即用自来水将试件表面冲洗干净，然 后擦去试件表面多余水分。 

（3）试件表面冲洗干净后，在压力试验机上沿轴向将试件劈成两个半圆柱体，并在劈 开的试件断面立即喷涂浓度为 $0 . 1 \mathrm { m o l / L }$ 的 $\mathrm { \bf A g N O } _ { 3 }$ 溶液显色指示剂。 

（4）指示剂喷洒约 $1 5 \mathrm { { m i n } }$ 后，沿试件直径断面将其分成 10 等份，并用防水笔描出渗 透轮廓线。 

（5）根据观察到的明显的颜色变化，测量显色分界线（图 T0579-3）离试件底面的距 离，精确至 $0 . 1 \mathrm { m m }$ 。 

![](images/73375248e60714d37da2cee2fe562be6b6b84ae5ebe6e3ad4eb2c6431388fdaf.jpg)



图 T0579-3 显色分界线位置编号



1-试件边缘部分；2-尺子；A-测量范围； $L$ -试件高度


（6）当某测点被集料阻挡时，可将此测点位置移动到最近未被集料阻挡的位置进行测 量，当某测点数据不能得到时，只要总测点数多于5个，可忽略此测点。 

（7）当某测点位置有 1 个明显的缺陷，使该点测量值远大于各测点的平均值时，可忽 略此测点数据，但应将这种情况在试验记录和报告中注明。 

# 4 结果计算

4.1 水泥混凝土的非稳态氯离子迁移系数，按式（T0579-1）计算： 

$$
D _ {R C M} = \frac {0 . 0 2 3 9 \times (2 7 3 + T) L}{(U - 2) t} \left(X _ {d} - 0. 0 2 3 8 \sqrt {\frac {(2 7 3 + T) L X _ {d}}{U - 2}}\right) \tag {T0579-1}
$$

式中： $D _ { R C N }$ ——水泥混凝土的非稳态氯离子迁移系数（ $\mathrm { m } ^ { 2 } / \mathrm { s }$ ）； 

$U$ ——所用电压的绝对值（V）； 

$T$ ——阳极溶液的初始温度和结束温度的平均值（℃）； 

$L$ ——试件厚度（mm），精确到 $0 . 1 \mathrm { m m }$ ； 

$X _ { d }$ — 氯离子渗透深度的平均值（ $\mathrm { m m }$ ），精确到 $0 . 1 \mathrm { m m }$ ； 

t——试验持续时间（h）。 

结果计算精确至 $1 . 0 { \times } 1 0 ^ { - 1 3 } \mathrm { m } ^ { 2 } / \mathrm { s }$ 。 

4.2 以 3 个试样的氯离子迁移系数的算术平均值作为该组试件的氯离子迁移系数测定 值，结果精确至 $1 . 0 { \times } 1 0 ^ { - 1 3 } \mathrm { m } ^ { 2 } / \mathrm { s }$ 。当3个试件测量值中的最大值或最小值与中间值之差超过中 间值的 $1 5 \%$ 时，应剔除此值，再取其余两值的平均值作为测定值；当最大值和最小值均超 过中间值的 $1 5 \%$ 时，重新试验。 

# 5 试验报告

试验报告应包括下列内容： 

（1） 原材料的品种、规格和产地； 

（2） 仪器设备的名称、型号及编号； 

（3） 环境温度和湿度； 

（4） 混凝土的非稳态氯离子迁移系数 $D _ { \scriptscriptstyle { R C M } }$ ； 

（5） 所用电压绝对值 $U$ ； 

（6） 阳极溶液的初始温度和结束温度的平均值 $T$ 

（7） 试件厚度 L； 

（8） 氯离子渗透深度的平均值 $X _ { d }$ ； 

（9） 试验持续时间 t； 

（10） 要说明的其他内容。 

# 条文说明

本方法参照《普通混凝土长期性能和耐久性能试验方法标准》（GB/T 50082—2009）编制。 

氯离子扩散系数快速测定的 RCM 法，其依据是瑞典 L.P.Tang（唐路平）在 1998 年提出的氯离子电迁 移快速试验方法（CTH 法）及其原理，测定混凝土中氯离子非稳态快速迁移的扩散系数，它简单、快速、 可直接可靠地测算混凝土的氯离子扩散系数。北欧标准 Nordtest NT Build 492 和瑞士标准 SIA262/1，也是 根据 L.P.Tang（唐路平）的 CTH 法修订的。 

这种非稳态迁移方法测量得到的氯离子扩散系数不能直接和用别的方法（如非稳态浸泡试验和稳态迁 移试验方法）测量得到的氯离子扩散系数进行比较。 

进行抗氯离子渗透试验的龄期一般为 28d。多数矿物掺合料都可以提高混凝土抗氯离子渗透能力，但 是，掺矿渣粉或粉煤灰等掺合料时，由于它们的火山灰反应速率远低于硅粉，因此，该类混凝土进行 RCM 法试验时，其标准养护的龄期建议不少于 56d或设计要求规定的试验龄期。 

浸泡试件用的是饱和氢氧化钙溶液，这与电通量法使用蒸馏水或去离子水作为浸泡溶液是不同的，操 作时应注意这一点。 

# T 0580—2020 水泥混凝土抗氯离子渗透试验方法（电通量法）

# 1 目的、适用范围和引用标准

本方法规定了电通量法测定水泥混凝土抗氯离子渗透性的试验方法。 

本方法适用于测定以通过混凝土试件的电通量为指标来确定混凝土抗氯离子渗透性能， 不适用于掺有亚硝酸盐和钢纤维等良导电材料的混凝土抗氯离子渗透试验。 

引用标准： 

《混凝土氯离子电通量测定仪》（JG/T 261） 

水泥混凝土试件制作与硬化水泥混凝土现场取样方法（T 0551） 

# 2 仪具与材料

2.1 电通量试验装置：如图 T0580-1所示，应符合现行《混凝土氯离子电通量测定仪》 （JG/T 261）的规定。 

![](images/c96db0308d2ce9a253c941a224e4ecd1d04c02597d85bd62acc4b3227b1147e9.jpg)



图T0580-1 电通量试验装置示意图


1-直流稳压电源；2-试验槽；3-铜电极；4-混凝土试件； $5 . 3 . 0 \%$ NaCl 溶液；6-0.3mol/L NaOH 

溶液；7-标准电阻；8-直流数字式电压表；9-试件垫圈（硫化橡胶垫或硅橡胶垫） 

2.2 仪器设备和化学试剂应符合下列要求： 

（1）直流稳压电源的电压范围为 0~80V，电流范围为 0~10A，并能稳定输出60V直流 电压，精度为 $\pm 0 . 1 \mathrm { V }$ 。 

（2）耐热塑料或耐热有机玻璃试验槽（图T0580-2）的边长为 $1 5 0 \mathrm { m m }$ ，总厚度不小于 $5 1 \mathrm { m m }$ 。试验槽中心的两个槽的直径分别为 $8 9 \mathrm { m m }$ 和 $1 1 2 \mathrm { m m }$ 。两个槽的深度分别为 $4 1 \mathrm { m m }$ 和 $6 . 4 \mathrm { m m }$ 。在试验槽的一边开有直径为 $1 0 \mathrm { m m }$ 的注液孔。 

![](images/0b765e3694cc4fd65a67497046b7658d6677836caa0b5a4b8f94c3b085700690.jpg)


![](images/ea361124d05317043bf2fcc3da872588221caf3ef0b9cbf5c4bd1c96f1fea80a.jpg)


![](images/477695efd403745d224eaf60a6d4b5eaf98b071f1cf2254dae87fae7c211696f.jpg)



图 T 0580-2 试验槽示意图（尺寸单位：mm）


（3）紫铜垫板宽度为 $1 2 \mathrm { m m } { \pm } 2 \mathrm { m m }$ ，厚度为 $0 . 5 0 \mathrm { m m } { \scriptstyle \pm 0 . 0 5 \mathrm { m m } }$ ；铜网孔径为 $0 . 9 5 \mathrm { m m }$ 或 20 目。 

（4）标准电阻精度为 $\pm 0 . 1 \%$ ；直流数字电流表量程为 0~20A，精度为 $\pm 0 . 1 \%$ 。 

（5）真空泵和真空表应符合 T0579的规定。 

（6）真空容器的内径不小于 $2 5 0 \mathrm { m m }$ ，并能至少容纳 3 个试件。 

（7）阴极溶液应用化学纯试剂配制的质量浓度为 $3 . 0 \%$ 的 $\mathrm { N a C l }$ 溶液。 

（8）阳极溶液应采用化学纯试剂配制的摩尔浓度为 $0 . 3 \mathrm { m o l / L }$ 的 NaOH 溶液， 

（9）密封材料应采用硅胶或树脂等密封材料。 

（10）硫化橡胶垫或硅橡胶垫的外径为 $1 0 0 \mathrm { m m }$ 、内径为 $7 5 \mathrm { m m }$ 、厚度为 $6 \mathrm { m m }$ 。 

（11）切割试件的设备应采用水冷式金刚锯或碳化硅锯。 

（12）抽真空设备可由烧杯（体积在 $1 \ 0 0 0 \mathrm { m L }$ 以上）、真空干燥器、真空泵、分液装 置，真空表等组合而成。 

（13）温度计的量程为 $0 { \sim } 1 2 0 ^ { \circ } \mathrm { C }$ ，精度为 $1 \mathrm { { } ^ { \circ } C }$ 。 

（14）电吹风的功率为 $1 0 0 0 \mathrm { W } { \sim } 2 0 0 0 \mathrm { W }$ 。 

# 3 试验步骤

3.1 电通量试验应采用直径为 $\phi 1 0 0 \mathrm { m m \pm 1 m m }$ ，高度为 $5 0 \mathrm { m m } { \pm } 2 \mathrm { m m }$ 的圆柱体试件，试 件的制作、养护应符合 T 0579的规定。当试件表面有涂料等附加材料时，预先去除，且试 样内不得含有钢筋等良导电材料。在试件移送试验室前，避免冻伤或其他物理伤害。 

3.2 电通量试验宜在试件养护到 28d龄期进行。对于掺有大掺量矿物掺合料的混凝土， 可在56d龄期进行试验。先将养护到规定龄期的试件暴露于空气中至表面干燥，并以硅胶或 树脂密封材料涂刷试件圆柱侧面，填补涂层中的孔洞。 

3.3 电通量试验前将试件进行真空饱水。先将试件放入真空容器中，然后启动真空泵， 

并在 5min 内将真空容器中的绝对压强减少至 1~5kPa；保持该真空度 3h，然后在真空泵仍 然运转的情况下，注入足够的蒸馏水或去离子水，直至淹没试件；在试件浸没 1h 后恢复常 压，并继续浸泡 18h±2h。 

3.4 真空饱水结束后，从水中取出试件，抹掉多余水分，并保持试件所处环境的相对湿 度在 $9 5 \%$ 以上。将试件安装于试验槽内，并采用螺杆将两试验槽和端面装有硫化橡胶垫的 试件夹紧。试件安装好以后，采用蒸馏水或其他有效方式检查试件和试验槽之间的密封性能。 

3.5 检查试件和试验槽之间的密封性后，将质量浓度为 $3 . 0 \%$ 的NaCl溶液和摩尔浓度为 $0 . 3 \mathrm { m o l / L }$ 的 NaOH 溶液分别注入试件两侧的试验槽中，注入 NaOH 溶液的试验槽内的铜网 应连接电源负极，注入NaOH 溶液的试验槽中的铜网应连接电源正极。 

3.6 在正确连接电源线后，应在保持试验槽中充满溶液的情况下接通电源，并对上述两 铜网施加 $6 0 \mathrm { V } { \scriptstyle \pm 0 . 1 \mathrm { V } }$ 的直流恒电压，且记录电流初始读数 $I _ { O }$ 。开始时每隔 5min 记录一次电 流值，当电流值变化不大时，可间隔 10min 记录一次电流值；当电流变化很小时，每隔 30min 记录一次电流值，直至通电 6h。 

3.7 当采用自动采集数据的装置时，记录电流的时间间隔可设定为 $5 { \sim } 1 0 \mathrm { m i n }$ 。电流测量 值精确至 $\pm 0 . 5 \mathrm { m A }$ 。试验过程中宜同时监测试验槽中溶液的温度。 

3.8 试验结束后，应及时排出试验溶液，并用凉开水和洗涤剂冲洗试验槽 60s以上，然 后用蒸馏水洗净并用电吹风冷风档吹干。 

3.9 试验在 $2 0 { \sim } 2 5 ^ { \circ } \mathrm { C }$ 的室内进行。 

# 4 结果计算

4.1 试验过程中或试验结束后，绘制电流与时间的关系图。将各点数据以光滑曲线连接 起来，对曲线作面积积分，或按梯形法进行面积积分，得到试验6h 通过的电通量。 

4.2 每个试件的总电通量，按式（T0580-1）计算： 

$$
Q = 9 0 0 \left(I _ {0} + 2 I _ {3 0} + 2 I _ {6 0} + 2 I _ {9 0} + \dots \dots + 2 I _ {2 7 0} + 2 I _ {3 0 0} + 2 I _ {3 3 0} + I _ {3 6 0}\right) \quad (\mathrm {T} 0 5 8 0 - 1)
$$

式中： $Q$ ——通过试件的总电通量（C）； 

$I _ { 0 }$ ——初始电流（A），精确到 0.001A； 

$I _ { t }$ ——在 t（min）时刻的电流（A），精确到 0.001A。 

4.3 计算得到的通过试件的总电通量应换算成直径为 $\phi 9 5 \mathrm { m m }$ 试件的电通量值，可按式 （T 0580-2）计算： 

$$
Q _ {S} = Q _ {X} \times \left(\frac {9 5}{x}\right) ^ {2} \tag {T0580-2}
$$

式中： QS ——通过直径为φ95mm 的试件的电通量（C）； $\phi 9 5 \mathrm { m m }$ 

QX ——通过直径为x（mm）的试件的电通量（C）； $Q _ { x }$ $x$ 

$x$ ——试件的实际直径（mm）。 

4.4 取 3 个试件电通量的算术平均值作为该组试件的电通量测定值，结果精确至 1C。 当 3 个试件电通量中的最大值或最小值与中值的差值超过中值的 $1 5 \%$ 时，应取其余两个试 件的电通量的算术平均值作为该组试件的试验结果测定值。当最大值和最小值均超过中值的 $1 5 \%$ 时，重新试验。 

# 5 试验报告

试验报告应包括下列内容： 

（1） 原材料的品种、规格和产地； 

（2） 仪器设备的名称、型号及编号； 

（3） 环境温度和湿度； 

（4） 通过试件的总电通量 Q； 

（5） 通过直径为 $9 5 \mathrm { m m }$ 的试件的电通量 $Q _ { s }$ ； 

（6） 试件电通量（平均值）； 

（7） 要说明的其他内容。 

# 条文说明

本方法参照《普通混凝土长期性能和耐久性能试验方法标准》（GB/T 50082—2009）编制。本方法根 据美国材料试验协会(ASTM)推荐的混凝土抗氯离子渗透性试验方法 ASTM C1202 修改而成，该方法也可称 直流电量法(或库仑电量法、导电量法)，是目前国际上应用最为广泛的混凝土抗氯离子渗透性的试验方法 之一。国内外使用该方法积累了大量的宝贵数据和经验，实践证明，该方法对于大多数普通混凝土是适用 的，而且与其他电测法有较好的相关性，在大多情况下，相同混凝土配合比的电通量测试结果与氯离子浸 泡试验方法（如 AASHTO T259）的测试结果之间具有很好的相关性。 

根据 ASTM C1202 的规定，对于已经利用本方法与长期氯离子浸泡试验方法之间已经建立相关性的各 种混凝土，本方法均适用。 

本方法用于有表面经过处理的混凝土时，例如采用渗入型密封剂处理的混凝土，应谨慎分析试验结果， 因为本方法测试某些该类混凝土时具有较低抗氯离子渗透性能，而采用 90d 氯离子浸泡试验方法测试对比 混凝土板时，却表现出较高抗氯离子渗透性能。 

养护龄期对试验结果有重要影响，若大多数混凝土养护得当，随着龄期增加，其渗透性能显著降低， 因此分析试验结果时应考虑试验龄期的影响。 

当混凝土中掺加亚硝酸钙时，本方法可能会导致错误结果。用本方法对掺加亚硝酸钙的混凝土和未掺 加亚硝酸钙的对比混凝土进行测试，结果表明掺加亚硝酸钙的混凝上有更高库仑值，即具有更低的抗氯离 子渗透性能。然而，长期氯离子浸泡试验表明掺加亚硝酸钙混凝土的抗氯离子渗透性能高于对比混凝土。 

影响混凝土抗氯离子渗透性的因素有水灰比、外加剂、龄期、集料种类、水化程度和养护方法等，采 

用本方法试验结果进行比较时，应注意这些因素的影响。 

《普通混凝土长期性能和耐久性能试验方法标准》（GB/T 50082—2009）中，基于电通量的混凝土抗 渗透性评价见表 T 0580-1。 


表 T 0580-1 混凝土库仑电量评定指标


<table><tr><td>6h 导电量 (C)</td><td>氯离子渗透性分类</td><td>可采用的典型混凝土种类</td></tr><tr><td>&gt;4000</td><td>高</td><td>水胶比大于0.60的普通混凝土</td></tr><tr><td>2000~4000</td><td>中</td><td>中等水胶比(0.50~0.60)普通混凝土</td></tr><tr><td>1000~2000</td><td>低</td><td>低水胶比(0.40~0.50)普通混凝土</td></tr><tr><td>100~1000</td><td>非常低</td><td>低水胶比(&lt;0.38)含矿物微细粉混凝土</td></tr><tr><td>&lt;100</td><td>可忽略不计</td><td>低水胶比(&lt;0.30)含矿物微细粉混凝土</td></tr></table>

# T 0581—2020 水泥混凝土碳化试验方法

# 1 目的、适用范围和引用标准

本方法规定了硬化后水泥混凝土碳化的试验方法。 

本方法适用于测定在一定浓度的二氧化碳气体介质中混凝土试件的碳化程度。 

引用标准： 

《混凝土碳化试验箱》（JG/T 247） 

# 2 仪具与材料

2.1 碳化箱：应符合现行《混凝土碳化试验箱》（JG/T 247）的规定，并采用带有密封 盖的密闭容器，容器的容积至少为预定进行试验的试件体积的两倍。碳化箱内应有架空试件 的支架、二氧化碳引入口、分析取样用的气体导出口、箱内气体对流循环装置，为保持箱内 恒温恒湿所需的设施以及温度湿度监测装置。宜在碳化箱上设玻璃观察口，对箱内的温度进 行读数。 

2.2 气体分析仪：应能分析箱内二氧化碳浓度，并应精确至±1%。 

2.3 二氧化碳供气装置：气瓶、压力表和流量计。 

# 3 试件制备

3.1 本方法应采用棱柱体混凝土试件，以 3 块为一组，棱柱体的长宽比不小于 3。 

3.2 无棱柱体试件时，也可用立方体试件，其数量应相应增加。 

3.3 试件应在 28d 龄期进行碳化试验，掺有掺合料的混凝土可根据其特性决定碳化前的 养护龄期。碳化试验的试件采用标准养护，试件应在试验前 2d 从标准养护室取出，然后在 $6 0 ^ { \circ } \mathrm { C }$ 下烘 $4 8 \mathrm { h }$ 。 

3.4 经烘干处理后的试件，除应留下一个或相对的两个侧面外，其余表面应采用加热的 石蜡予以密封，然后在暴露侧面上沿长度方向用铅笔以 $1 0 \mathrm { m m }$ 间距画出平行线，作为预定 碳化深度的测量点。 

# 4 试验步骤

4.1 将密封处理的试件放在碳化箱内的支架上，各试件之间的间距不小于 $5 0 \mathrm { m m }$ 。 

4.2 试件放入碳化箱后，将碳化箱密封，密封可采用机械方法或油封，但不得采用水封。 开动箱内气体对流装置，徐徐充入二氧化碳，并测定箱内的二氧化碳浓度；逐步调节二氧化 碳的流量，使箱内的二氧化碳浓度保持在 $2 0 \% \pm 3 \%$ 。在整个试验期间应采取去湿措施，使箱 内的相对湿度控制在 $7 0 \% \pm 5 \%$ ，温度控制在 $2 0 ^ { \circ } C { \pm } 2 ^ { \circ } C$ 的。 

4.3 碳化试验开始后，每隔一定时间对箱内的二氧化碳浓度、温度及湿度作一次测定。 

在前2d 每隔 2h测定一次，以后每隔 4h 测定一次。试验中应根据所测得的二氧化碳浓度、 温度及湿度随时调节这些参数。可用干燥硅胶去湿，也可采用其他更有效的方法去湿。 

4.4 应在碳化到了 3d、7d、14d和28d时，分别取出试件，破型测定碳化深度。棱柱体 试件应通过在压力试验机上的劈裂法或用干锯法从一端开始破型。每次切除的厚度为试件宽 度的一半，切后应用石蜡将破型后试件的切断面封好，再放入箱内继续碳化，直到下一个试 验期。当采用立方体试件时，应在试件中部劈开，立方体试件只作一次检验，劈开测试碳化 深度后不得再重复使用。 

4.5 将切除所得的试件部分刷去断面上残存的粉末，然后喷上（或滴上）浓度为 $1 \%$ 的 酚酞酒精溶液（酒精溶液含 $2 0 \%$ 的蒸馏水）。约经 30s后，按原先标画的每 $1 0 \mathrm { m m }$ 一个量点 用钢板尺测出各点碳化深度。当测点处的碳化分界线上刚好嵌有粗集料颗粒时，可取该颗粒 两侧处碳化深度的算术平均值作为该点的深度值，精确至 $0 . 1 \mathrm { m m }$ 。 

# 5 结果计算

混凝土在各试验龄期时的平均碳化深度，按式（T0581-1）计算： 

$$
\bar {d} _ {t} = \frac {1}{n} \sum_ {i = 1} ^ {n} d _ {i} \tag {T0581-1}
$$

式中： $\overline { { d } } _ { t }$ ——试件碳化 t（d）后的平均碳化深度（mm）； 

$d _ { i }$ ——各测点的碳化深度（mm）； 

n— 测点总数。 

以3个试件碳化 28d的碳化深度算术平均值作为该组混凝土试件碳化测定值，结果精确 至 $0 . 1 \mathrm { m m }$ 。 

# 6 试验报告

试验报告应包括下列内容： 

（1）原材料的品种、规格和产地； 

（2）仪器设备的名称、型号及编号； 

（3）环境温度和湿度； 

（4）各测点的碳化深度 $d _ { i }$ ； 

（5）试件碳化 t（d）后的平均碳化深度 $\overline { { d } } _ { t }$ ； 

（6）要说明的其他内容。 

# 条文说明

本方法参照《普通混凝土长期性能和耐久性能试验方法标准》（GB/T 50082-2009）编制。混凝土抗碳 化能力是耐久性的一个重要指标，尤其在评定大气条件下混凝土对钢筋的保护作用（混凝土的护筋性能） 

时起着关键作用。 

过去用立方体试件进行碳化试验，每个试件只能使用一次。现在不少单位都采用棱柱体试件，棱柱体 试件碳化试验到一定龄期时从一段劈开试件测定碳化深度，然后用石蜡封头后还可以继续进行碳化试验。 这样，由于在同一个试件上测量得到各龄期的碳化深度值，消除了因试件不同而形成的误差。实际操作时 立方体试件使用更为方便，更容易得到，所以本方法规定也容许使用立方体试件，但因为立方体试件只能 使用一次，因此其数量应按试验要求予以增加。 

碳化试验后，混凝土断面上碳化层的界限是很不规则的，为了防止测量过程中人为因素的影响，标准 规定在试验前即应画线，画线平行于时间长度方向，间距为 $1 0 \mathrm { m m }$ ，定出测定位置，碳化到规定龄期破型 后就按照预定的测定测量碳化深度。 

由于温度、湿度和二氧化碳的浓度对碳化结果影响很大，故本方法规定应经常检测碳化试验设备的温 度、湿度和二氧化碳的浓度的变化情况。目前的碳化设备可自动调节温度和二氧化碳浓度等条件，但对湿 度还应进行人工干预。目前，一般采用硅胶作干燥剂来调控湿度，也可用其他更好的方法来控制湿度。 

# T 0582—2020 水泥混凝土抗硫酸盐侵蚀试验方法

# 1 目的、适用范围和引用标准

本方法规定了硬化后水泥混凝土抗硫酸盐侵蚀的试验方法。 

本方法适用于测定混凝土试件在干湿交替环境中，以能够经受的最大干湿循环次数来表 示的混凝土抗硫酸盐侵蚀性能。 

引用标准： 

水泥混凝土试件制作与硬化水泥混凝土现场取样方法（T 0551） 

# 2 仪具与材料

干湿循环试验装置宜采用能使试件静止不动，浸泡、烘干及冷却等过程能自动进行的装 置。也可采用符合下列规定的设备进行干湿循环试验： 

（1）烘箱应能使温度稳定在 $6 5 ^ { \circ } C \pm 5 ^ { \circ } C$ ； 

（2）容器应至少能够装27L溶液，并应带盖，且应由耐盐腐蚀材料制成； 

（3）试剂应采用化学纯无水硫酸钠。 

# 3 试件制备

3.1 本方法应采用尺寸为 $1 0 0 \mathrm { { m m } \times 1 0 0 \mathrm { { m m } \times 1 0 0 \mathrm { { m m } } } }$ 的立方体试件，每组应为 3 块。 

3.2 试件的制作和养护应符合 T 0551的要求。 

3.3 除制作抗硫酸盐侵蚀试验用试件外，同步制作抗压强度对比用试件。试件组数应符 合表 T 0586-1 的要求。 


表T0582-1 抗硫酸盐侵蚀试验所需的试件组数及干湿循环次数


<table><tr><td>设计抗硫酸盐等级</td><td>Ks15</td><td>Ks30</td><td>Ks60</td><td>Ks90</td><td>Ks120</td><td>Ks150</td><td>Ks150以上</td></tr><tr><td>检查强度所需干湿循环次数</td><td>15</td><td>15及30</td><td>30及60</td><td>60及90</td><td>90及120</td><td>120及150</td><td>150及设计次数</td></tr><tr><td>鉴定28d强度所需试件组数</td><td>1</td><td>1</td><td>1</td><td>1</td><td>1</td><td>1</td><td>1</td></tr><tr><td>干湿循环试件组数</td><td>1</td><td>2</td><td>2</td><td>2</td><td>2</td><td>2</td><td>2</td></tr><tr><td>对比试件组数</td><td>1</td><td>2</td><td>2</td><td>2</td><td>2</td><td>2</td><td>2</td></tr><tr><td>总计试件组数</td><td>3</td><td>5</td><td>5</td><td>5</td><td>5</td><td>5</td><td>5</td></tr></table>

# 4 试验步骤

4.1 试件应标准养护至 26d，取出试件，擦干试件表面水分，然后将试件放入烘箱中， 并在 $6 5 ^ { \circ } C \pm 5 ^ { \circ } C$ 下烘48h。烘干结束后，将试件在干燥环境中冷却到室温。对于掺入掺合料比 较多的混凝土，也可采用 56d龄期或设计规定的龄期进行试验，这种情况应在试验报告中说 明。 

4.2 试件烘干并冷却后，立即将试件放入试件盒中，相邻试件之间保持 $2 0 \mathrm { m m }$ 间距，试 件与试件盒侧壁的间距不小于 $2 0 \mathrm { m m }$ 。 

4.3 试件放入试件盒后，将配制好的 $5 \% \mathrm { N a } _ { 2 } \mathrm { S O } _ { 4 }$ 溶液放入试件盒，溶液至少超过最上层 试件表面 $2 0 \mathrm { m m }$ ，然后开始浸泡。从试件开始放入溶液，到浸泡过程结束的时间为 $1 5 \mathrm { h } \pm 0 . 5 \mathrm { h }$ 。 注入溶液的时间不超过 $3 0 \mathrm { { m i n } }$ 。浸泡龄期从将混凝土试件移入 $5 \% \mathrm { N a } _ { 2 } \mathrm { S O } _ { 4 }$ 溶液中起计时。试 验过程中宜定期检查和调整溶液的 $\mathsf { p H }$ 值，可每隔 15个循环测试一次溶液 pH值，应始终维 持溶液的pH值在6~8，溶液的温度控制在 $2 5 { \sim } 3 0 \mathrm { ^ \circ C }$ 。 

4.4 浸泡过程结束后，应立即排液，并在 $3 0 \mathrm { { m i n } }$ 内将溶液排空，溶液排空后将试件风干 $3 0 \mathrm { { m i n } }$ ，从溶液开始排出到试件风干的时间为 1h。 

4.5 风干过程结束后，立即升温，将试件盒内的温度升到 $6 5 \mathrm { ^ \circ C }$ ，开始烘干过程。升温过 程在 $3 0 \mathrm { { m i n } }$ 内完成。温度升到 $6 5 \mathrm { ^ \circ C }$ 后，将温度维持在 $6 5 ^ { \circ } C \pm 5 ^ { \circ } C$ 。从升温开始到开始冷却的 时间为6h。 

4.6 烘干过程结束后，应立即对试件进行冷却，从开始冷却到将试件盒内的试件表面温 度冷却到 $2 5 { \sim } 3 0 \mathrm { ^ { \circ } C }$ 的时间为 2h。 

4.7 每个干湿循环的总时间为 $2 4 \mathrm { h } \pm 2 \mathrm { h }$ 。然后再次放入溶液，按 4.3~4.6的步骤进行下一 个干湿循环。 

4.8 达到表T0582-1规定的干湿循环次数后，应及时进行抗压强度试验。同时观察经过 干湿循环后混凝土表面的破损情况并进行外观描述。当试件有严重剥落、掉角等缺陷时，应 先用高强石膏补平后再进行抗压强度试验。 

4.9 当干湿循环试验出现下列三种情况之一时，可停止试验: 

（1）当抗压强度耐蚀系数达到 $7 5 \%$ ； 

（2）干湿循环次数达到150次； 

（3）达到设计抗硫酸盐等级相应的干湿循环次数。 

4.10 对比试件应继续保持原有的养护条件，直到完成干湿循环后，与进行干湿循环试 验的试件同时进行抗压强度试验。 

# 5 结果计算

5.1 抗压强度耐蚀系数，按式（T0582-1）计算： 

$$
K _ {f} = \frac {f _ {c n}}{f _ {c 0}} \times 100 \% \tag{T0582 - 1}
$$

式中： $K _ { f }$ — 抗压强度耐蚀系数（%）； 

$f _ { c n }$ ——为 N 次干湿循环后受硫酸盐腐蚀的一组混凝土试件的抗压强度测定值 （MPa），精确至 $0 . 1 \mathrm { M P a }$ ； 

$f _ { c 0 }$ ——与受硫酸盐腐蚀试件同龄期的标准养护的一组对比混凝土试件的抗压 强度测定值（MPa），精确至 0.1MPa； 

5.2 $f _ { c 0 }$ 和 $f _ { c n }$ 应以3个试件抗压强度试验结果的算术平均值作为测定值。当最大值或最 小值与中间值之差超过中间值的 $1 5 \%$ 时，应剔除此值，并应取其余两值的算术平均值作为 测定值。 

5.3 抗硫酸盐等级应以混凝土抗压强度耐蚀系数下降到不低于 $7 5 \%$ 时的最大干湿循环 次数来确定，并应以符号 $\mathrm { K } _ { \mathrm { S } }$ 表示。 

# 6 试验报告

试验报告应包括下列内容： 

（1） 原材料的品种、规格和产地； 

（2） 仪器设备的名称、型号及编号； 

（3） 环境温度和湿度； 

（4） 抗压强度耐蚀系数 $K _ { f }$ ； 

（5） N 次干湿循环后受硫酸盐腐蚀的一组混凝土试件的抗压强度测定值 $f _ { c n }$ ； 

（6）与受硫酸盐腐蚀试件同龄期的标准养护的一组对比混凝土试件的抗压强度测定值 $f _ { c 0 }$ ； 

（7） 要说明的其他内容。 

# 条文说明

本方法参照《普通混凝土长期性能和耐久性能试验方法标准》（GB/T 50082—2009）编制。混凝上在 硫酸盐环境中，同时耦合干湿循环条件的实际环境经常遇到，硫酸盐侵蚀再耦合干湿循环条件对混凝土的 损伤速度较快，故规定本方法适用于处于干湿循环环境中遭受硫酸盐侵蚀的混凝土抗硫酸盐侵蚀试验，尤 其适用于强度等级较高的混凝土抗硫酸盐侵蚀试验。评价指标为抗硫酸盐等级（最大干湿循环次数），符 号采用汉语拼音的首字母 $\mathrm { K } _ { \mathrm { S } }$ 来表示。 

大量试验研究结果表明，当抗压强度耐蚀系数低于 $7 5 \%$ 时，混凝土遭受硫酸盐侵蚀损伤就比较严重了。 当干湿循环次数达到 150 次时，如果各种指标均表明混凝土抗硫酸盐侵蚀能力较好，则可以停止试验。验 证试验表明，混凝土在硫酸盐溶液中进行干湿循环试验时，多数情况下试件的质量是增加的，即使质量减 少，也很难达到 $5 \%$ 的质量损失率要求，因此本标准未采纳其他标准和资料中推荐的质量损失率和质量耐蚀 

系数指标。 

高硫型硫铝酸盐(AFt)。AFt 是混凝土本身的硫酸盐物质或外部侵入的硫酸钠、硫酸钾等多种硫酸盐都 能与水泥石中的 $\mathrm { C a ( O H ) } _ { 2 }$ 作用生成二水石膏，二水石膏再与水泥石中的固态水化铝酸钙反应生成三硫型水 化硫铝酸钙 $\mathrm { C } _ { 6 } \mathrm { A S } _ { 3 } \mathrm { H } _ { 3 2 }$ 。混凝土中钙矾石的稳定性取决于以下两个方面：水泥水化过程中离子成分及浓度； 温度。 $7 0 \mathrm { { ^ \circ C } }$ 是一个关键温度，AFt 大约在 $7 0 \mathrm { { ^ \circ C } }$ 时分解。因此本方法将干湿循环中的干燥温度由《普通混凝 土长期性能和耐久性能试验方法标准》（GB/T 50082—2009）中的 $8 0 ^ { \circ } \mathrm { C }$ ±5℃修订为 $6 5 ^ { \circ } C \pm 5 ^ { \circ } C$ 。 

# T 0583—2020 水泥混凝土抗盐冻试验方法（单面法）

# 1 目的和适用范围、引用标准

本方法规定了单面法测定水泥混凝土抗盐冻的试验方法。 

本方法适用于测定水泥混凝土成型面与盐接触的条件下，以能够经受的冻融循环次数和 表面剥落质量来表示的混凝土抗冻性能。 

引用标准： 

《混凝土抗冻试验设备》（JG/T 243） 

# 2 仪具与材料

2.1 顶部有盖的试件盒：如图 T 0583-1 所示，由不锈钢制成，试件盒内的长度为 $2 5 0 \mathrm { m m } { \pm } 1 \mathrm { m m }$ ，宽度为 $2 0 0 \mathrm { m m } { \pm } 1 \mathrm { m m }$ ，高度为 $1 2 0 \mathrm { m m } { \pm } 1 \mathrm { m m }$ 。试件盒底部应安置高 $5 \mathrm { m m } \pm 0 . 1 \mathrm { m m }$ 不吸水、浸水不变形且在试验过程中不影响溶液组分的非金属三角垫条或支撑。 

![](images/9715b1ac04d92bcfe9d60983578ac5d28f4c3e48e389ba609b61cd5512f54f95.jpg)



图 T 0583-1 试件盒示意图（尺寸单位：mm）


1-盖子；2-盒体；3-侧向封闭；4-试验液体；5-试件表面；6-垫条；7-试件 

2.2 液面调整装置：如图T0583-2所示，由一支吸水管和使液面与试件盒底部间的距离 保持在一定范围内的液面自动定位控制装置组成，使用时，液面调整装置应使液面高度保持 在 $1 0 \mathrm { m m } \pm 1 \mathrm { m m }$ 。 

![](images/f60c48597cebe6af0a2d6cd8f741044b8afbbdd90015fee5c040256d8747e419.jpg)



图 T0587-2 液面调整装置示意图（尺寸单位：mm）


2.3 单面冻融试验箱：如图T0583-3所示，应符合现行《混凝土抗冻试验设备》（JG/T 243）的规定，试件盒固定在单面冻融试验箱内，并自动按规定的冻融循环制度进行冻融循 环。冻融循环制度（图 T 0583-4）的温度从 $2 0 ^ { \circ } \mathrm { C }$ 开始，并以 $1 0 ^ { \circ } \mathrm { C } / \mathrm { h } \pm 1 ^ { \circ } \mathrm { C } / \mathrm { h }$ 的速度均匀地降 至- $- 2 0 ^ { \circ } \mathrm { C }$ ±1℃，且维持 3h；然后从- $\cdot 2 0 ^ { \circ } \mathrm { C }$ 开始，以 $1 0 ^ { \circ } \mathrm { C } / \mathrm { h } { \pm } 1 ^ { \circ } \mathrm { C } / \mathrm { h }$ 的速度均匀地升至 $1 0 ^ { \circ } \mathrm { C }$ ，且 

应维持1h。 

2.4 试件盒的底部浸入冷冻液中的深度为 $1 5 \mathrm { m m } \pm 2 \mathrm { m m }$ 。单面冻融试验箱内应装有可将 冷 冻 液 和 试 件 盒 上 部 空 间 隔 开 的 装 置 和 固 定 的 温 度 传 感 器 ， 温 度 传 感 器 装 在 $5 0 \mathrm { m m } \times 6 \mathrm { m m } \times 6 \mathrm { m m }$ 的矩形容器内。温度传感器在 $0 \mathrm { ‰}$ 时的测量精度不低于 $\pm 0 . 0 5 \mathrm { ^ \circ C }$ ，在冷冻 液中测温的时间间隔为 $6 . 3 \mathrm { s } \pm 0 . 8 \mathrm { s } .$ 。单面冻融试验箱内温度控制精度为 $\pm 0 . 5 \mathrm { { \overset C } }$ ，当满载运转时， 单面冻融试验箱内各点之间的最大温差不得超过 $1 \mathrm { ^ { \circ } C }$ 。单面冻融试验箱连续工作时间不应少 于 28d。 

![](images/1e8274814d84955ee83e32e21ace9d676c3e919d7c841758dd20ed08452a9e36.jpg)



图T0583-3 单面冻融试验箱示意图


![](images/339667995defe42413c25d52d0bf43ff2e85cceb2519101f89f258102416a571.jpg)



图 T 0583-4 冻融循环制度


2.5 超声浴槽中超声发生器的功率为 250W，双半波运行下高频峰值功率为 450W，频 率为 $3 5 \mathrm { k H z }$ 。超声浴槽的尺寸应使试件盒与超声浴槽之间无机械接触地置于其中，试件盒在 超声浴槽的位置如图 T0583-5所示，且试件盒和超声浴槽底部的距离不小于 $1 5 \mathrm { m m }$ 。 

2.6 不锈钢盘（或称剥落物收集器）：由厚 $1 \mathrm { m m }$ 、面积不小于 $2 0 0 \mathrm { m m } { \times } 2 0 0 \mathrm { m m }$ 、边缘翘 起为 $1 0 \mathrm { m m } { \pm } 2 \mathrm { m m }$ 的不锈钢制成的带把手钢盘。 

![](images/c094d71d6ce11866473300b030f0ceb1ce5abdf8a14c4bf2c93c6fa8ad480f16.jpg)



T0583-5 试件盒在超声浴槽中的位置示意图


1-试件盒；2-试验液体；3-超声浴槽；4-试件；5-水 

2.7 试验溶液：质量比为 $9 7 \%$ 蒸馏水和 $3 \%$ NaCl配制而成的盐溶液。 

2.8 烘箱：温度可控制在 $1 0 5 { \sim } 1 1 5 ^ { \circ } \mathrm { C }$ 。 

2.9 天平：最大量程分别为 $1 0 \mathrm { k g }$ 和 $5 \mathrm { k g }$ 、感量分别为 $0 . 1 \mathrm { g }$ 和 $0 . 0 1 \mathrm { g }$ 各一台。 

2.10 游标卡尺：量程不小于 $3 0 0 \mathrm { m m }$ ，分度值为 $\pm 0 . 1 \mathrm { m m }$ 

2.11 试件模具：应采用 $\phi 2 0 0 \mathrm { m m } \times 8 0 \mathrm { m m }$ 的圆柱体试模（由 $4 \mathrm { m m }$ 厚、直径为 $2 0 0 \mathrm { m m }$ 的 PVC 管加工而成），并附加尺寸应为 $2 2 0 \mathrm { m m } { \times } 2 2 0 \mathrm { m m } { \times } 2 \mathrm { m m }$ 的钢板。 

2.12 密封材料：涂异丁橡胶的铝箔或环氧树脂。密封材料应采用在 $- 2 0 ^ { \circ } \mathrm { C }$ 和盐侵蚀条件 下仍保持原有性能，且在达到最低温度时不表现为脆性的材料。 

2.13 果木抹子。 

# 3 试件要求

3.1 在制作试件时，应采用 $\phi 2 0 0 \mathrm { m m } \times 8 0 \mathrm { m m }$ 的圆柱体 PVC 试模，放置在钢板上，然后 加入混凝土，同时，用橡皮锤均匀轻轻敲打 PVC 试模外侧，直至混凝土出浆为止，再移至 混凝土振动台，振动 10~15s，并用果木抹子抹面（严禁用光滑的不锈钢抹子），应将混凝 土成型面作为测试面。 

3.2 试件成型后带模养护 24h±2h，然后将带模试件置于标准养护间养护至 22 天取出干 燥，干燥后进行密封处理，之后第 24天将试件测试面进行饱水处理，第28天进行试件的盐 冻试验。 

3.3 每组试件的数量不少于3个，且总的测试面积不得少于 $0 . 0 8 \mathrm { m } ^ { 2 }$ 。 

# 4 试验步骤

4.1 试件饱水前进行干燥处理。除测试面和与测试面相平行的顶面外，其他 PVC 管与 混凝土接触的缝隙应采用环氧树脂或其他满足 2.12 要求的密封材料进行密封，密封前应对 试件与 PVC 管之间的缝隙进行清洁处理。密封过程中，试件应保持清洁和干燥，并测量和 记录试件密封前后的质量 $w _ { 0 }$ 和 $w _ { 1 }$ ，精确至 $0 . 1 \mathrm { g }$ 。 

4.2 密封好的试件应放置在试件盒中，并使测试面向下接触垫条，试件与试件盒侧壁之 间的空隙为 $2 0 \mathrm { { m m } \pm 2 \mathrm { { m m } } }$ 。向试件盒中加入试验液体并不得溅湿试件顶面。试验液体的液面 高度由液面调整装置调整为 $1 0 \mathrm { m m } \pm 1 \mathrm { m m }$ 。加入试验液体后，应盖上试件盒的盖子，并记录 加入试验液体的时间。试件预吸水时间持续4d，试验温度保持为 $2 0 ^ { \circ } C { \pm } 2 ^ { \circ } C$ 。预吸水期间应 定期检查试验液体高度，并始终保持试验液体高度满足 $1 0 \mathrm { { m m } \pm 1 \mathrm { { m m } } }$ 的要求。试件预吸水过 程中应每 2~3d 测试件的质量，精确至 $0 . 1 \mathrm { g }$ 。 

4.3 在进行单面冻融试验时，应去掉试件盒的盖子。冻融循环过程宜连续不断地进行， 当冻融循环过程被打断时，应将试件保存在试件盒中，并保持试验液体的高度。 

4.4 每5个冻融循环应对试件的剥落物和吸水率进行一次测量。上述参数测量应在 $2 0 \mathrm { { ^ \circ C } }$ ±2℃的恒温室中进行。当测量过程被打断时，应将试件保存在盛有试验液体的试验容器中。 

4.5 试件的剥落物和吸水率的测量应按下列步骤进行： 

（1）先将试件盒从单面冻融试验箱中取出，并放置到超声浴槽中，使试件的测试面朝 

下，并对浸泡在试验液体中的试件进行 3min 超声浴。 

（2）用超声浴方法处理完试件剥落物后，立即将试件从试件盒中拿起，并垂直放置在 一吸水物表面上。待测试面液体流尽后，将试件放置在不锈钢盘中，且使测试面向下。用干 毛巾将试件侧面和上表面的水擦干净后，将试件从钢盘中拿开，并将钢盘放置在天平上归零， 再将试件放回到不锈钢盘中进行称量，记录此时试件的质量 $w _ { n }$ ，精确至 $0 . 1 \mathrm { g }$ ，然后在 $1 1 0 ^ { \circ } \mathrm { C }$ $\pm 5 ^ { \circ } \mathrm { C }$ 的烘箱中烘干 24h，并在温度为 $2 0 ^ { \circ } C \pm 2 ^ { \circ } C$ 、相对湿度为 $6 0 \% \pm 5 \%$ 的试验室中冷却 60min±5min。冷却后应称量烘干后剥落物的总质量 $\mu _ { s }$ ，精确至 $0 . 0 1 \mathrm { g }$ 。 

4.6 当冻融循环出现下列情况之一时，可停止试验，并应以经受的冻融循环次数或单位 表面面积剥落物总质量来表示混凝土抗冻性能： 

（1）达到30 次冻融循环时； 

（2）单位面积剥落量大于 $1 0 0 0 \mathrm { g / m } ^ { 2 }$ 。 

# 5 结果计算

$5 . 1 \mathrm { { n } }$ 次冻融循环后，试件单位面积剥落量，应按式（T0583-1）进行计算： 

$$
m _ {n} = \frac {\sum \mu_ {s}}{A} \times 1 0 ^ {6} \tag {T0583-1}
$$

式中： $m _ { n }$ ——n 次冻融循环后（ $\cdot \mathrm { g } / \mathrm { m } ^ { 2 } )$ ）； 

$\mu _ { s }$ ——每次测试间隙得到的试件剥落物质量（g），精确至 $0 . 0 1 \mathrm { g }$ 

A——单个试件测试的表面积（ $\mathrm { m m } ^ { 2 }$ ）。 

以 3 个试件单位测试表面面积剥落物总质量计算值的算术平均值作为该组试件单位测 试表面面积剥落物质量测定值。 

5.2 经n次冻融循环后试件的质量增长率，应按式（T0583-2）计算： 

$$
\Delta w _ {n} = \left(w _ {n} - w _ {1} + \sum \mu_ {s}\right) / w _ {0} \times 100 \% \tag{T0583 - 2}
$$

式中： $\Delta w _ { n }$ ——经 n 次冻融循环后试件质量增长率（%）； 

$w _ { 0 }$ ——试件密封前干燥状态的净质量（不包括侧面密封物的质量）（g），精确 至 $0 . 1 \mathrm { g }$ ； 

$w _ { n }$ ——经 n 次冻融循环后，试件的质量（包括侧面密封物的质量）（g），精确 至 $0 . 1 \mathrm { g }$ ； 

$w _ { 1 }$ ——密封后饱水之前试件的质量（包括侧面密封物的质量）（g），精确至 $0 . 1 \mathrm { g }$ 。 以3个试件质量增长率的算术平均值作为该组试件的质量增长率测定值。 

# 6 试验报告

试验报告应包括下列内容： 

（1） 原材料的品种、规格和产地； 

（2） 仪器设备的名称、型号及编号； 

（3） 环境温度和湿度； 

（4） 试件表面剥落物的质量 $\mu _ { s }$ ； 

（5） n 次冻融循环后单个试件单位测试表面面积剥落物总质量 $m _ { n }$ ； 

（6） 试件密封前干燥状态的净质量（不包括侧面密封物的质量） $w _ { 0 }$ 

（7） 经 n 次冻融循环后，试件的质量（包括侧面密封物的质量） $w _ { n }$ ； 

（8） 密封后饱水之前试件的质量（包括侧面密封物的质量） $w _ { 1 }$ ； 

（9） 经 n 次冻融循环后，每个试件的质量增长率 $\Delta w _ { n }$ ； 

（10） 要说明的其他内容。 

# 条文说明

本方法参照 ASTM C672 编制。在我国北方地区，冬季大量使用除冰盐对道路进行除冰，此时的混凝 土道路及构造物遭受的冻融往往不是饱水状态下水的冻融循环，而是干湿交替及盐溶液存在状态下的冻融 循环。对于上述情况下混凝土的抗冻性，用原有的混凝土抗冻性试验方法可能无法进行准确评估。为此， 特制定用于评价混凝土抗盐冻能力的试验方法。 

值得注意是，应将成型面作为试验面。因此，不同抹子抹平的成型面对试验结果影响较大，大量试验 发现，光滑（铁、铝等）抹子抹平并不能代表路面结构表观构造，由于路面结构需要一定的抗滑特性，因 此果木抹子抹平的成型面具有代表性。 

# T 0584—2020 水泥混凝土气泡间距系数试验方法（导线法）

# 1 目的、适用范围和引用标准

本方法规定了导线法测定水泥混凝土气泡间距系数的试验方法。 

本方法适用于测定硬化混凝土中气泡的数量、大小和间距，用来计算混凝土的含气量、 气泡比表面积和间距系数等气泡参数，以研究混凝土的抗冻性能和鉴定外加剂的引气性能 等。 

引用标准： 

水泥混凝土试件制作与硬化水泥混凝土现场取样方法（T0551） 

# 2 仪具与材料

2.1 测量显微镜：放大 80~128 倍，具有目镜测微尺和物镜测微尺（非固定附件，用以 率定目镜测微尺），目镜测微尺最小读数为 $1 0 \mu \mathrm { m }$ ；载物台能纵、横向移动，移动范围分别 不小于 $5 0 \mathrm { m m }$ 和 $1 0 0 \mathrm { m m }$ 。 

2.2 显微镜照明灯：聚光型灯。 

2.3 其他：切片机、磨片机、抛光机等。 

# 3 试验步骤

3.1 每组至少3个试件。每组试件的观测总面积和导线总长度，应符合表 T0584-1的规 定。 


表T0584-1 最小观测总面积及最小导线总长度


<table><tr><td>集料最大粒径（mm）</td><td>最小观测总面积（mm2）</td><td>最小导线总长度（mm）</td></tr><tr><td>80</td><td>50 000</td><td>3 000</td></tr><tr><td>40</td><td>17 000</td><td>2 600</td></tr><tr><td>30</td><td>11 000</td><td>2 500</td></tr><tr><td>20</td><td>7 000</td><td>2 300</td></tr><tr><td>10</td><td>6 000</td><td>1 900</td></tr></table>


注：若混凝土内集料或大孔隙分布很不均匀，应适当增大观测面积，当在一个混凝土试件中取几个观 测面时，两个观测面的间距应大于集料最大粒径的 1/2。 


3.2 从硬化混凝土试样上锯下试件后，洗刷干净，将观测面分别采用 400号和800号金 刚砂仔细打磨。每次打磨完后应洗刷干净，再进行下次打磨。最后在抛光机转盘的呢料上涂 刷氧化铬，进行抛光，再洗刷干净，在 $1 0 5 ^ { \circ } \mathrm { C } \pm 5 ^ { \circ } \mathrm { C }$ 的烘箱中烘干，然后置于显微镜下试测。 当强光低入射角照射在观测面上，观测到表面除了气泡截面和集料孔隙外，基本是平的，气 

泡边缘清晰，并能测出尺寸为 $1 0 \mu \mathrm { m }$ 的气泡截面时，即可认为该观测截面已加工合格。 

3.3 试件的观测面应与浇筑面相垂直。观测前用物镜测微尺校准目镜测微尺刻度，在观 测面两端附贴导线间距标志，使选定的导线长度均匀地分布在观测面范围内。调整观测面的 位置，使十字丝的横丝与导线重合，然后用目镜测微尺进行定量测量。从第一条导线起点开 始观察，分别测量并记录视域中气泡个数及测微尺所截取的每个气泡的弦长刻度值。根据试 验需要，也可增测气泡截面直径。第 1 条导线测试完后再按顺序进入第2、3、4…条导线， 直至测完规定的导线长度。 

# 4 结果计算

试验结果处理应按下列规定执行，计算结果取 3 位有效数字。 

（1）气泡平均弦长，按式（T 0584-1）计算： 

$$
\bar {l} = \frac {\sum l}{N} \tag {T0584-1}
$$

（2）气泡比表面积，按式（T 0584 -2）计算： 

$$
\alpha = \frac {4}{l} \tag {T0584-2}
$$

（3）气泡平均半径，按式（T0584 -3）计算： 

$$
r = \frac {3}{4} \bar {l} \tag {T0584-3}
$$

（4）硬化混凝土中的空气含量，按式（T0584-4）计算： 

$$
A = \frac {\sum l}{T} \tag {T0584-4}
$$

（5） $1 0 0 0 \mathrm { m m } ^ { 3 }$ 混凝土的气泡个数，按式（T 0584-5）计算： 

$$
n _ {v} = 1 0 0 0 \times \frac {3 A}{4 \pi r ^ {3}} \tag {T0584-5}
$$

（6）每 $1 \mathrm { m m }$ 导线切割的气泡个数，按式（T0584-6）计算： 

$$
n _ {i} = \frac {N}{T} \tag {T0584-6}
$$

（7）气泡间距系数，按式（T0584 -7）和式（T 0584-8）计算： 

当混凝土中浆气比P/A大于或等于4.342时： 

$$
\bar {L} = \frac {3 A}{4 n _ {i}} \left[ 1. 4 \left(\frac {P}{A} + 1\right) ^ {1 / 3} - 1 \right] \tag {T0584-7}
$$

当混凝土中浆气比P/A小于4.342时： 

$$
\bar {L} = \frac {P}{4 n _ {i}} \tag {T0584-8}
$$

式（T 0584-1）~式（T 0584-8）中： 

l ——气泡平均弦长（mm）； 

l ——全导线所切割的气泡弦长总和（mm）； $\textstyle \sum l$ 

N——全导线所切割的气泡总个数； 

$\alpha$ 气泡比表面积（ $\mathrm { m m } ^ { 2 } / \mathrm { m m } ^ { 3 }$ ）； 

$r$ —气泡平均半径（mm）； 

n ——1 000mm3 混凝土中的气泡个数； 

$A$ ——硬化混凝土中的气体含量，体积比； 

$P$ ——硬化混凝土的水泥净浆含量，体积比，不包括空气含量； 

$T$ ——导线总长（mm）； 

$n _ { i }$ ——平均每 $1 \mathrm { m m }$ 导线切割的气泡个数； 

$\bar { L }$ ——气泡间距系数（mm）。 

# 5 试验报告

试验报告应包括下列内容： 

（1）原材料的品种、规格和产地； 

（2）仪器设备的名称、型号及编号； 

（3）环境温度和湿度； 

（4）硬化混凝土的空气含量 A； 

（5）气泡比表面积 ； 

（6）气泡间距系数 $\overline { { L } }$ ； 

（7）要说明的其他内容。 

# 条文说明：

本方法参照 Determination of air void characteristics in hardened concrete BS EN 480-11-2005 编制。 

# 5.5 其他

# T 0586—2020 水泥混凝土透水系数试验方法

# 1 目的、适用范围和引用标准

本方法规定了水泥混凝土透水系数的试验方法。 

本方法适用于测定多孔混凝土试件在层流条件下的透水系数。 

# 2 仪具与材料

2.1 渗透仪：主要由水箱、试件套筒、套筒盖、橡胶密封圈、微差压计、秒表、多孔板、 软气囊、真空泵、阀门、温度计、天平、连接管组成（见图 T 0586-1）。 

![](images/98b21735e3e5c1711d3a5d1e2147aa09a7ce2a7a5f3604a70276d46438e2b947.jpg)



图 T0586-1 渗透仪（尺寸单位：mm）


2.2 水箱：由有机玻璃制成，有利于观察水面高度，便于控制。 

2.3 试件套筒：采用砂模铸铁整体铸造而成，套筒内径为 $1 8 0 \mathrm { m m }$ 。 

2.6 多孔板：支撑试件和减少进水水流。 

2.7 软气囊：由软橡胶制成的长筒空心气囊，充气后内径为 $1 5 0 \mathrm { m m }$ ，外径为 $1 8 2 \mathrm { m m }$ ， 长度为 $1 5 0 \mathrm { m m }$ 。气囊充气后内部可利用充气产生的压力来密封试件壁和试件套筒之间的孔 隙，防止水通过。 

2.8 真空泵：在向试件套筒内进放水之前要对其抽真空，减少孔隙中的封闭气泡影响。 

2.9 温度计：分度值为 $1 \mathrm { { } ^ { \circ } C }$ 。 

2.10 量筒：分度值为 $0 . 1 \mathrm { m L }$ 。 

2.11 秒表：分度值为 1s。 

2.12 连接管：连接管 $\textcircled{1}$ 用来连接水箱和试件套筒，采用管径为 $2 0 \mathrm { m m }$ 有机玻璃管；连 接管 $\textcircled{2}$ 用来连接试件套筒和微差压计，采用内径为 $1 0 \mathrm { m m }$ 透明塑料管；连接管 $\textcircled{3}$ 用来连接 试件套筒和真空泵，采用内径为 $1 0 \mathrm { m m }$ 抽真空专用管。 

# 3 试验步骤

3.1 试验前对试件两端进行切割，使试件直径为 $1 5 0 \mathrm { m m }$ ，高度不小于 $1 5 0 \mathrm { m m }$ 。 

3.2 检查各种元件和仪器是否连接好，保证整个系统的密闭性。 

3.3 水箱注水到恒定位置并保持常水头。 

3.4 把软气囊固定在试件套筒内，放入试件，给软气囊充气到一定气压，使软气囊与试 件套筒壁紧密填充，然后把套筒盖固定密封。 

3.5 关闭其他所有阀门，打开真空泵抽气阀门，开动真空泵对套筒内抽真空，抽真空至 90kPa±1kPa，并保持 $3 0 \mathrm { { m i n } }$ 。 

3.6 在保持抽真空的同时，打开进水阀门，试样处在透水状态，待试样被水全部浸泡， 且水位高出试样 $5 \mathrm { m m }$ 时，关闭抽气阀门，停止抽真空。 

3.7 抽真空完毕后，打开出水阀门，等待几分钟，待水流稳定后，调节进水阀门，读取 并记录差压计读数。 

3.8 用量筒从出水口接水，记录t时间内，流出水量的体积 $Q$ ，精确至 $0 . 1 \mathrm { m L }$ 。 

3.9 重复3.7、3.8 步骤共4次，读取并记录试验数据。 

3.10 一组试验完毕，取出试件，换上新的试件进行下一轮试验。 

# 4 结果计算

透水系数，按式（T0586-1）计算： 

$$
K _ {T} = \frac {Q \cdot L}{A \cdot h \cdot t} \tag {T0586-1}
$$

式中， $K _ { T }$ ——水温 $\mathrm { T } ^ { \circ } \mathrm { C }$ 时的透水系数（cm/s）； 

$Q$ ——时间 t 内的渗出水量（ $\mathrm { m L } ^ { 3 }$ ）； 

$L$ ——测压孔距（cm）； 

$A$ ——试件的横截面积（cm）； 

h——平均水头差（cm）； 

t ——透水时间（s）。 

用式（T 0586-2）将 $\mathrm { K } _ { \mathrm { T } }$ 换算成 $\mathrm { K } _ { 2 0 }$ 。 

$$
K _ {2 0} = \frac {K _ {T} \cdot \eta_ {T}}{\eta_ {2 0}} \tag {T0586-2}
$$

式中： $\mathrm { K } _ { 2 0 }$ ——水温 $2 0 \mathrm { { ^ \circ C } }$ 时的透水系数（ $\mathrm { c m / s } ,$ ）； 

$\mathrm { K _ { T } } ^ { }$ ——水温T℃时的透水系数（cm/s）； 

ηT——水温 T℃时水的动力黏滞系数（kPa·s）； 

η20——水温 $2 0 \mathrm { { ^ \circ C } }$ 时水的动力黏滞系数（kPa·s）。 

ηT 及 $\eta _ { \mathrm { T } } / \eta _ { 2 0 }$ 的常数值，可参见现行《土工试验方法标准》（GB/T 50123）。 

# 5 试验报告

试验报告应包括下列内容： 

（1） 要求检测的项目名称、执行标准； 

（2） 原材料的品种、规格和产地； 

（3） 试验日期及时间； 

（4） 仪器设备的名称、型号及编号； 

（5） 环境温度和湿度； 

（6） 透水系数； 

（7） 要说明的其他内容。 

# 条文说明

一般渗透仪其试件和套筒壁之间没有有效的密封，大多采用蜡、乳胶和油泥等进行密封，水流总是沿 着最大流量的方向流动，由于混凝土试件的外表面粗糙不平，与渗透仪的侧壁无法充分接触，导致水流从 侧缝中流过而严重影响所得数据的真实性。本方法采用软橡胶制作的充气软气囊来代替膨胀胶、密封胶或 各种胶带来填充侧壁和试件之间的孔隙。用充气软气囊裹住试件，再放入渗透仪，然后充气，软气囊不但 会填充侧壁的孔隙，还会嵌入试件外壁的孔隙，解决侧漏问题。 

测压管的横截面大小直接影响渗透仪内部水流的分布情况和测量精度。如果横截面面积过大，会使试 件内部的水流形成涡流，影响流体场分布；横截面过小，会使测压管产生毛细管效应，影响试验结果。经 

反复试验表明测压管横截面直径为 1cm 为宜。尽量采用透明的软管，以便直接观察测压管内部有无气泡。 

微差压计一般为倾斜的玻璃管，有时水头差仅有 $1 { \sim } 3 \mathrm { m m }$ ，此时很难用眼睛准确读数。因此可以使用 差压变送器，将压差转换为数字信号，一般选用的差压计的精度约为 $0 . 1 \mathrm { m m }$ 。 

# 6 水泥砂浆性能试验

# 6.1 水泥砂浆拌合物性能试验

# T 0587—2020 水泥砂浆拌和及稠度试验方法

# 1 目的、适用范围和引用标准

本方法规定了水泥砂浆拌和及稠度的试验方法。 

本方法适用于水泥砂浆及指定采用本方法的其他材料，稠度试验适用于稠度小于 $1 2 0 \mathrm { m m }$ 的砂浆。 

引用标准： 

《公路工程集料试验规程》（JTG E42） 

《试验用砂浆搅拌机》（JG/T 3033） 

# 2 仪具与材料

2.1 砂浆搅拌机：应符合现行《试验用砂浆搅拌机》（JG/T3033）的规定。 

2.2 砂浆稠度仪：由试锥、圆锥筒和支座三部分组成，如图 T0587-1 所示。试锥高度为 $1 4 5 \mathrm { m m }$ 、锥底直径为 $7 5 \mathrm { m m }$ ，试锥连同滑杆的质量应为 $3 0 0 \mathrm { g } { \pm } 2 \mathrm { g }$ ；圆锥筒为钢板制成的密闭 圆锥，筒高为 $1 8 0 \mathrm { m m }$ ，锥筒上口内径为 $1 5 0 \mathrm { m m }$ ，体积约为 $1 0 6 0 \mathrm { m L }$ ；支座分底座、支架及 刻度盘三个部分，由铸铁、钢及其他金属制成。 

2.3 钢制捣棒：直径为 $1 0 \mathrm { m m }$ 、长为 $3 5 0 \mathrm { m m }$ ，端部为半球形。 

2.4 秒表等辅助工具。 

![](images/82d205a4bc8f0553a427d5532c0a8aaff825fa891f2d813dd10427e84aeef513.jpg)



图 T 0587-1 砂浆稠度仪示意图


1-支架；2-齿条测杆；3-指针；4-刻度盘；5-滑杆； 

6-固定螺钉；7-圆锥体；8-圆锥筒；9-底座 

# 3 试验准备

3.1 试验室内温度应控制在 $2 0 ^ { \circ } C \pm 5 ^ { \circ } C$ ，相对湿度不小于 $5 0 \%$ 。砂浆拌和用原材料应放 置试验室内至少 $2 4 \mathrm { h }$ 。 

3.2 砂应过 $9 . 5 \mathrm { m m }$ 的方孔筛， $4 . 7 5 \mathrm { m m }$ 筛上分计筛余不超过 $1 0 \%$ ，且砂料应翻拌均匀； 水泥及掺合料不允许有结块，使用前应用 $0 . 9 \mathrm { m m }$ 过筛。 

3.3 砂料应为干燥状态，含水率不超过 $0 . 2 \%$ ，含水率按现行《公路工程集料试验规程》 （JTG E42）的规定进行测定。 

3.4 材料用量以质量计。称量精度：水泥及掺合料、水和外加剂为 $\pm 0 . 5 \%$ ；砂为 $\pm 1 \%$ 。 

# 4 砂浆拌和

4.1 将砂浆搅拌锅清洗干净，并保持锅内润湿；按照配合比，先拌制不少于 $3 0 \%$ 容量同 配比砂浆，使搅拌机内壁挂浆，将剩余料卸出。 

4.2 将称好的砂料、水、水泥及外掺料等依次倒入机内，立即开动搅拌机，搅拌时间不 应少于 120s。掺有掺合料和外加剂的砂浆，其搅拌时间不应少于 180s。一次拌和量不宜少 于搅拌机容量的 $3 0 \%$ ，不宜大于搅拌机容量的 $7 0 \%$ 。 

# 5 试验步骤

5.1 应按本方法4制备砂浆。
